Repository: lifeplay2019/Battery_coldtemperature

# Battery Cold Temperature Lab 1

 This is the project file for testing the battery in cold temperature

First release in 2024/7/10

File: data/18650_procress_added/N10_-10_dc_2.csv
time,actual time,voltage,current,capacity,SoC,dQ,dv,ICA
0,12325,4.12855,-0.00107654,2759,0.811470588,,,
10,12335,3.50003,-3.39496,2759,0.811470588,,,
20,12345,3.47542,-3.39497,2749.569528,0.80869692,-9.430472,-0.02461,0.383196749
30,12355,3.45557,-3.39465,2740.139944,0.805923513,-9.429584,-0.01985,0.475042015
40,12365,3.44072,-3.39496,2730.7095,0.803149853,-9.430444,-0.01485,0.635046734
50,12375,3.42941,-3.39496,2721.279056,0.800376193,-9.430444,-0.01131,0.833814677
60,12385,3.41868,-3.39491,2711.84875,0.797602574,-9.430306,-0.01073,0.87887288
70,12395,3.41033,-3.39459,2702.419333,0.794829216,-9.429417,-0.00835,1.129271497
80,12405,3.4034,-3.395,2692.988778,0.792055523,-9.430555,-0.00693,1.360830447
90,12415,3.39779,-3.39488,2683.558556,0.789281928,-9.430222,-0.00561,1.680966488
100,12425,3.393,-3.39487,2674.128361,0.786508342,-9.430195,-0.00479,1.96872547
110,12435,3.38904,-3.39476,2664.698472,0.783734845,-9.429889,-0.00396,2.381285101
120,12445,3.38556,-3.39483,2655.268389,0.780961291,-9.430083,-0.00348,2.709793966
130,12455,3.3822,-3.39485,2645.83825,0.778187721,-9.430139,-0.00336,2.806588988
140,12465,3.37994,-3.39466,2636.408639,0.775414306,-9.429611,-0.00226,4.172394248
150,12475,3.37804,-3.39486,2626.978472,0.772640727,-9.430167,-0.0019,4.963245789
160,12485,3.37597,-3.3949,2617.548194,0.769867116,-9.430278,-0.00207,4.555689855
170,12495,3.37443,-3.3949,2608.117917,0.767093505,-9.430277,-0.00154,6.123556494
180,12505,3.37317,-3.39484,2598.687806,0.764319943,-9.430111,-0.00126,7.484215079
190,12515,3.37226,-3.39484,2589.257694,0.761546381,-9.430112,-0.00091,10.36276044
200,12525,3.37151,-3.39485,2579.827556,0.75877281,-9.430138,-0.00075,12.57351733
210,12535,3.37115,-3.39476,2570.397667,0.755999314,-9.429889,-0.00036,
220,12545,3.37073,-3.39473,2560.967861,0.753225842,-9.429806,-0.00042,
230,12555,3.37075,-3.39471,2551.538111,0.750452386,-9.42975,2E-05,
240,12565,3.37066,-3.39475,2542.10825,0.747678897,-9.429861,-9E-05,
250,12575,3.37023,-3.39477,2532.678333,0.744905392,-9.429917,-0.00043,
260,12585,3.37024,-3.3949,2523.248056,0.742131781,-9.430277,1E-05,
270,12595,3.37062,-3.39463,2513.818528,0.739358391,-9.429528,0.00038,
280,12605,3.37093,-3.39496,2504.388083,0.73658473,-9.430445,0.00031,
290,12615,3.37143,-3.39466,2494.958472,0.733811315,-9.429611,0.0005,
300,12625,3.37194,-3.39471,2485.528722,0.731037859,-9.42975,0.00051,
310,12635,3.37203,-3.39485,2476.098583,0.728264289,-9.430139,9E-05,
320,12645,3.37231,-3.39485,2466.668444,0.725490719,-9.430139,0.00028,
330,12655,3.37232,-3.39477,2457.238528,0.722717214,-9.429916,1E-05,
340,12665,3.37231,-3.39481,2447.8085,0.719943676,-9.430028,-1E-05,
350,12675,3.37247,-3.39509,2438.377694,0.71716991,-9.430806,0.00016,
360,12685,3.37263,-3.39489,2428.947444,0.714396307,-9.43025,0.00016,
370,12695,3.37254,-3.39457,2419.518083,0.711622966,-9.429361,-9E-05,
380,12705,3.37238,-3.39476,2410.088194,0.708849469,-9.429889,-0.00016,
390,12715,3.37213,-3.39506,2400.657472,0.706075727,-9.430722,-0.00025,
400,12725,3.37152,-3.39468,2391.227806,0.703302296,-9.429666,-0.00061,15.45846885
410,12735,3.37104,-3.39485,2381.797667,0.700528725,-9.430139,-0.00048,
420,12745,3.3704,-3.39474,2372.367833,0.697755245,-9.429834,-0.00064,14.73411563
430,12755,3.36971,-3.39475,2362.937972,0.694981757,-9.429861,-0.00069,13.66646522
440,12765,3.36925,-3.39495,2353.507556,0.692208105,-9.430416,-0.00046,
450,12775,3.36857,-3.39483,2344.077472,0.689434551,-9.430084,-0.00068,13.86777059
460,12785,3.36799,-3.39499,2334.646944,0.686660866,-9.430528,-0.00058,16.25953103
470,12795,3.36742,-3.39485,2325.216806,0.683887296,-9.430138,-0.00057,16.54410175
480,12805,3.3667,-3.39483,2315.786722,0.681113742,-9.430084,-0.00072,13.09733889
490,12815,3.36596,-3.39494,2306.356333,0.678340098,-9.430389,-0.00074,12.74376892
500,12825,3.36501,-3.39471,2296.926583,0.675566642,-9.42975,-0.00095,9.926052632
510,12835,3.36399,-3.39479,2287.496611,0.672793121,-9.429972,-0.00102,9.245070588
520,12845,3.36294,-3.3947,2278.066889,0.670019673,-9.429722,-0.00105,8.980687619
530,12855,3.36157,-3.39499,2268.636361,0.667245989,-9.430528,-0.00137,6.88359708
540,12865,3.36014,-3.39477,2259.206444,0.664472484,-9.429917,-0.00143,6.594347552
550,12875,3.35891,-3.39475,2249.776583,0.661698995,-9.429861,-0.00123,7.666553659
560,12885,3.35744,-3.3949,2240.346306,0.658925384,-9.430277,-0.00147,6.415154422
570,12895,3.35579,-3.39491,2230.916,0.656151765,-9.430306,-0.00165,5.71533697
580,12905,3.35417,-3.39483,2221.485917,0.653378211,-9.430083,-0.00162,5.821038889
590,12915,3.35252,-3.39494,2212.055528,0.650604567,-9.430389,-0.00165,5.715387273
600,12925,3.35083,-3.39492,2202.625194,0.64783094,-9.430334,-0.00169,5.58007929
610,12935,3.34897,-3.39483,2193.195111,0.645057386,-9.430083,-0.00186,5.069937097
620,12945,3.34696,-3.39475,2183.76525,0.642283897,-9.429861,-0.00201,4.691473134
630,12955,3.34506,-3.39496,2174.334806,0.639510237,-9.430444,-0.0019,4.963391579
640,12965,3.34311,-3.39474,2164.904972,0.636736757,-9.429834,-0.00195,4.835812308
650,12975,3.34139,-3.3948,2155.474972,0.633963227,-9.43,-0.00172,5.48255814
660,12985,3.33952,-3.39488,2146.04475,0.631189632,-9.430222,-0.00187,5.042899465
670,12995,3.33755,-3.39514,2136.613806,0.628415825,-9.430944,-0.00197,4.787281218
680,13005,3.33542,-3.39508,2127.183028,0.625642067,-9.430778,-0.00213,4.427595305
690,13015,3.33369,-3.39482,2117.752972,0.622868521,-9.430056,-0.00173,5.450899422
700,13025,3.33227,-3.39505,2108.322278,0.620094788,-9.430694,-0.00142,6.641333803
710,13035,3.33049,-3.39494,2098.891889,0.617321144,-9.430389,-0.00178,5.297971348
720,13045,3.32886,-3.39491,2089.461583,0.614547525,-9.430306,-0.00163,5.785463804
730,13055,3.3272,-3.39476,2080.031694,0.611774028,-9.429889,-0.00166,5.680656024
740,13065,3.32547,-3.39503,2070.601056,0.60900031,-9.430638,-0.00173,5.451235838
750,13075,3.32363,-3.39499,2061.170528,0.606226626,-9.430528,-0.00184,5.125286957
760,13085,3.32204,-3.39485,2051.740389,0.603453056,-9.430139,-0.00159,5.930905031
770,13095,3.32004,-3.39484,2042.310278,0.600679493,-9.430111,-0.002,4.7150555
780,13105,3.31838,-3.3948,2032.880278,0.597905964,-9.43,-0.00166,5.680722892
790,13115,3.31676,-3.39509,2023.449472,0.595132198,-9.430806,-0.00162,5.821485185
800,13125,3.31498,-3.39489,2014.019222,0.592358595,-9.43025,-0.00178,5.297893258
810,13135,3.31334,-3.39497,2004.58875,0.589584926,-9.430472,-0.00164,5.750287805
820,13145,3.31168,-3.39496,1995.158306,0.586811266,-9.430444,-0.00166,5.680990361
830,13155,3.30967,-3.39479,1985.728333,0.584037745,-9.429973,-0.00201,4.691528856
840,13165,3.30787,-3.39496,1976.297889,0.581264085,-9.430444,-0.0018,5.239135556
850,13175,3.30572,-3.39471,1966.868139,0.578490629,-9.42975,-0.00215,4.385930233
860,13185,3.3044,-3.39469,1957.438444,0.57571719,-9.429695,-0.00132,7.143708333
870,13195,3.30284,-3.39493,1948.008083,0.572943554,-9.430361,-0.00156,6.045103205
880,13205,3.30099,-3.39476,1938.578194,0.570170057,-9.429889,-0.00185,5.097237297
890,13215,3.29926,-3.39483,1929.148111,0.567396503,-9.430083,-0.00173,5.450915029
900,13225,3.29754,-3.395,1919.717556,0.56462281,-9.430555,-0.00172,5.482880814
910,13235,3.29576,-3.3946,1910.288111,0.561849444,-9.429445,-0.00178,5.297441011
920,13245,3.29414,-3.39488,1900.857889,0.55907585,-9.430222,-0.00162,5.821124691
930,13255,3.29236,-3.39476,1891.428,0.556302353,-9.429889,-0.00178,5.297690449
940,13265,3.29073,-3.39385,1882.000639,0.5535296,-9.427361,-0.00163,5.783657055
950,13275,3.2889,-3.39493,1872.570278,0.550755964,-9.430361,-0.00183,5.153202732
960,13285,3.28745,-3.39495,1863.139861,0.547982312,-9.430417,-0.00145,6.503735862
970,13295,3.28536,-3.39472,1853.710083,0.545208848,-9.429778,-0.00209,4.511855502
980,13305,3.28357,-3.39497,1844.279611,0.54243518,-9.430472,-0.00179,5.268420112
990,13315,3.28167,-3.39483,1834.849528,0.539661626,-9.430083,-0.0019,4.963201579
1000,13325,3.2799,-3.39474,1825.419694,0.536888145,-9.429834,-0.00177,5.327589831
1010,13335,3.2781,-3.39488,1815.989472,0.534114551,-9.430222,-0.0018,5.239012222
1020,13345,3.27605,-3.3949,1806.559194,0.53134094,-9.430278,-0.00205,4.60013561
1030,13355,3.2745,-3.39496,1797.12875,0.528567279,-9.430444,-0.00155,6.084157419
1040,13365,3.27274,-3.39497,1787.698278,0.525793611,-9.430472,-0.00176,5.358222727
1050,13375,3.27106,-3.39478,1778.268333,0.523020098,-9.429945,-0.00168,5.6130625
1060,13385,3.26892,-3.39467,1768.838694,0.520246675,-9.429639,-0.00214,4.406373364
1070,13395,3.26697,-3.39483,1759.408611,0.517473121,-9.430083,-0.00195,4.83594
1080,13405,3.26495,-3.39466,1749.979,0.514699706,-9.429611,-0.00202,4.668124257
1090,13415,3.26277,-3.39479,1740.549028,0.511926185,-9.429972,-0.00218,4.325675229
1100,13425,3.26057,-3.39468,1731.119361,0.509152753,-9.429667,-0.0022,4.286212273
1110,13435,3.25836,-3.39483,1721.689278,0.506379199,-9.430083,-0.00221,4.267005882
1120,13445,3.25606,-3.39486,1712.259111,0.503605621,-9.430167,-0.0023,4.100072609
1130,13455,3.25373,-3.39473,1702.829306,0.500832149,-9.429805,-0.00233,4.047126609
1140,13465,3.25136,-3.39474,1693.399472,0.498058668,-9.429834,-0.00237,3.978832911
1150,13475,3.24883,-3.39474,1683.969639,0.495285188,-9.429833,-0.00253,3.727206719
1160,13485,3.24645,-3.39487,1674.539444,0.492511601,-9.430195,-0.00238,3.962266807
1170,13495,3.24353,-3.39474,1665.109611,0.489738121,-9.429833,-0.00292,3.229394863
1180,13505,3.24101,-3.3946,1655.680167,0.486964755,-9.429444,-0.00252,3.741842857
1190,13515,3.23822,-3.39468,1646.2505,0.484191324,-9.429667,-0.00279,3.379808961
1200,13525,3.23535,-3.39464,1636.820944,0.481417925,-9.429556,-0.00287,3.285559582
1210,13535,3.2325,-3.39486,1627.390778,0.478644346,-9.430166,-0.00285,3.308830175
1220,13545,3.22978,-3.39467,1617.961139,0.475870923,-9.429639,-0.00272,3.466779044
1230,13555,3.22682,-3.3946,1608.531694,0.473097557,-9.429445,-0.00296,3.185623311
1240,13565,3.22415,-3.39485,1599.101556,0.470323987,-9.430138,-0.00267,3.531886891
1250,13575,3.22137,-3.39486,1589.671389,0.467550408,-9.430167,-0.00278,3.392146403
1260,13585,3.21864,-3.39461,1580.241917,0.464777034,-9.429472,-0.00273,3.454019048
1270,13595,3.21557,-3.39466,1570.812306,0.462003619,-9.429611,-0.00307,3.071534528
1280,13605,3.21271,-3.39476,1561.382417,0.459230123,-9.429889,-0.00286,3.297163986
1290,13615,3.20985,-3.39481,1551.952389,0.456456585,-9.430028,-0.00286,3.297212587
1300,13625,3.20698,-3.39448,1542.523278,0.453683317,-9.429111,-0.00287,3.28540453
1310,13635,3.20402,-3.39462,1533.093778,0.450909935,-9.4295,-0.00296,3.185641892
1320,13645,3.20119,-3.39467,1523.664139,0.448136511,-9.429639,-0.00283,3.332027915
1330,13655,3.19816,-3.39478,1514.234194,0.445362998,-9.429945,-0.00303,3.112193069
1340,13665,3.19524,-3.39471,1504.804444,0.442589542,-9.42975,-0.00292,3.229366438
1350,13675,3.19226,-3.39502,1495.373833,0.439815833,-9.430611,-0.00298,3.164634564
1360,13685,3.18962,-3.39492,1485.9435,0.437042206,-9.430333,-0.00264,3.572095833
1370,13695,3.18668,-3.39495,1476.513083,0.434268554,-9.430417,-0.00294,3.20762483
1380,13705,3.18378,-3.39466,1467.083472,0.431495139,-9.429611,-0.0029,3.25159
1390,13715,3.18082,-3.39477,1457.653556,0.428721634,-9.429916,-0.00296,3.185782432
1400,13725,3.17773,-3.39476,1448.223667,0.425948137,-9.429889,-0.00309,3.051744013
1410,13735,3.17518,-3.3948,1438.793667,0.423174608,-9.43,-0.00255,3.698039216
1420,13745,3.17225,-3.3947,1429.363944,0.42040116,-9.429723,-0.00293,3.218335495
1430,13755,3.16931,-3.39475,1419.934083,0.417627672,-9.429861,-0.00294,3.207435714
1440,13765,3.16663,-3.39472,1410.504306,0.414854208,-9.429777,-0.00268,3.518573507
1450,13775,3.16382,-3.39479,1401.074333,0.412080686,-9.429973,-0.00281,3.355862278
1460,13785,3.16104,-3.39499,1391.643806,0.409307002,-9.430527,-0.00278,3.392275899
1470,13795,3.15812,-3.39473,1382.214,0.406533529,-9.429806,-0.00292,3.229385616
1480,13805,3.15515,-3.39481,1372.783972,0.403759992,-9.430028,-0.00297,3.175093603
1490,13815,3.15248,-3.3947,1363.35425,0.400986544,-9.429722,-0.00267,3.531731086
1500,13825,3.14944,-3.39457,1353.924889,0.398213203,-9.429361,-0.00304,3.101763487
1510,13835,3.14626,-3.39469,1344.495194,0.395439763,-9.429695,-0.00318,2.965312893
1520,13845,3.14361,-3.39489,1335.064944,0.39266616,-9.43025,-0.00265,3.558584906
1530,13855,3.14064,-3.39498,1325.634444,0.389892484,-9.4305,-0.00297,3.175252525
1540,13865,3.13773,-3.39477,1316.204528,0.387118979,-9.429916,-0.00291,3.240520962
1550,13875,3.1349,-3.3946,1306.775083,0.384345613,-9.429445,-0.00283,3.331959364
1560,13885,3.13206,-3.3948,1297.345083,0.381572083,-9.43,-0.00284,3.320422535
1570,13895,3.12927,-3.39485,1287.914944,0.378798513,-9.430139,-0.00279,3.379978136
1580,13905,3.12647,-3.39498,1278.484444,0.376024837,-9.4305,-0.0028,3.368035714
1590,13915,3.1236,-3.39494,1269.054056,0.373251193,-9.430388,-0.00287,3.285849477
1600,13925,3.12083,-3.39479,1259.624083,0.370477672,-9.429973,-0.00277,3.404322383
1610,13935,3.1182,-3.39479,1250.194111,0.36770415,-9.429972,-0.00263,3.585540684
1620,13945,3.1154,-3.39482,1240.764056,0.364930605,-9.430055,-0.0028,3.367876786
1630,13955,3.11258,-3.39486,1231.333889,0.362157026,-9.430167,-0.00282,3.344030851
1640,13965,3.10961,-3.39469,1221.904194,0.359383587,-9.429695,-0.00297,3.174981481
1650,13975,3.10658,-3.39475,1212.474333,0.356610098,-9.429861,-0.00303,3.112165347
1660,13985,3.10335,-3.39475,1203.044472,0.353836609,-9.429861,-0.00323,2.91946161
1670,13995,3.10018,-3.39469,1193.614778,0.35106317,-9.429694,-0.00317,2.974666877
1680,14005,3.0972,-3.39466,1184.185167,0.348289755,-9.429611,-0.00298,3.164298993
1690,14015,3.09424,-3.39465,1174.755583,0.345516348,-9.429584,-0.00296,3.18567027
1700,14025,3.09098,-3.39478,1165.325639,0.342742835,-9.429944,-0.00326,2.892620859
1710,14035,3.08699,-3.39474,1155.895806,0.339969355,-9.429833,-0.00399,2.363366667
1720,14045,3.08372,-3.39472,1146.466028,0.337195891,-9.429778,-0.00327,2.883724159
1730,14055,3.08038,-3.39463,1137.0365,0.3344225,-9.429528,-0.00334,2.823211976
1740,14065,3.07707,-3.39489,1127.60625,0.331648897,-9.43025,-0.00331,2.849018127
1750,14075,3.07335,-3.39479,1118.176278,0.328875376,-9.429972,-0.00372,2.53493871
1760,14085,3.06973,-3.39477,1108.746361,0.326101871,-9.429917,-0.00362,2.604949448
1770,14095,3.06682,-3.39484,1099.31625,0.323328309,-9.430111,-0.00291,3.240587973
1780,14105,3.06374,-3.39474,1089.886417,0.320554828,-9.429833,-0.00308,3.061634091
1790,14115,3.06094,-3.39496,1080.455972,0.317781168,-9.430445,-0.0028,3.368016071
1800,14125,3.05836,-3.39478,1071.026028,0.315007655,-9.429944,-0.00258,3.655017054
1810,14135,3.05572,-3.39484,1061.595917,0.312234093,-9.430111,-0.00264,3.572011742
1820,14145,3.05309,-3.39491,1052.165611,0.309460474,-9.430306,-0.00263,3.585667681
1830,14155,3.05037,-3.3949,1042.735333,0.306686863,-9.430278,-0.00272,3.467013971
1840,14165,3.04774,-3.39474,1033.3055,0.303913382,-9.429833,-0.00263,3.585487833
1850,14175,3.04511,-3.39482,1023.875444,0.301139837,-9.430056,-0.00263,3.585572624
1860,14185,3.04242,-3.39472,1014.445667,0.298366373,-9.429777,-0.00269,3.505493309
1870,14195,3.03966,-3.39478,1005.015722,0.295592859,-9.429945,-0.00276,3.416646739
1880,14205,3.03697,-3.39477,995.5858056,0.292819355,-9.4299164,-0.00269,3.50554513
1890,14215,3.03441,-3.39484,986.1556944,0.290045792,-9.4301112,-0.00256,3.683637187
1900,14225,3.03148,-3.39462,976.7261944,0.28727241,-9.4295,-0.00293,3.218259386
1910,14235,3.02878,-3.39496,967.29575,0.28449875,-9.4304444,-0.0027,3.492757185
1920,14245,3.02578,-3.39489,957.8655,0.281725147,-9.43025,-0.003,3.143416667
1930,14255,3.02301,-3.39475,948.4356389,0.278951658,-9.4298611,-0.00277,3.404281986
1940,14265,3.02038,-3.39467,939.006,0.276178235,-9.4296389,-0.00263,3.58541403
1950,14275,3.01766,-3.39467,929.5763611,0.273404812,-9.4296389,-0.00272,3.466779007
1960,14285,3.01502,-3.39474,920.1465278,0.270631332,-9.4298333,-0.00264,3.571906553
1970,14295,3.0123,-3.39462,910.7170278,0.267857949,-9.4295,-0.00272,3.466727941
1980,14305,3.00976,-3.39498,901.2865278,0.265084273,-9.4305,-0.00254,3.712795276
1990,14315,3.00723,-3.39501,891.8559444,0.262310572,-9.4305834,-0.00253,3.72750332
2000,14325,3.00431,-3.39476,882.4260556,0.259537075,-9.4298888,-0.00292,3.229413973
2010,14335,3.00127,-3.39465,872.9964722,0.256763668,-9.4295834,-0.00304,3.101836645
2020,14345,2.99829,-3.39472,863.5666944,0.253990204,-9.4297778,-0.00298,3.164354966
2030,14355,2.9957,-3.3948,854.1366944,0.251216675,-9.43,-0.00259,3.640926641
2040,14365,2.99243,-3.39486,844.7065278,0.248443096,-9.4301666,-0.00327,2.883842997
2050,14375,2.99004,-3.39472,835.27675,0.245669632,-9.4297778,-0.00239,3.945513724
2060,14385,2.9874,-3.39466,825.8471389,0.242896217,-9.4296111,-0.00264,3.571822386
2070,14395,2.98484,-3.3948,816.4171389,0.240122688,-9.43,-0.00256,3.68359375
2080,14405,2.98226,-3.3948,806.9871389,0.237349158,-9.43,-0.00258,3.65503876
2090,14415,2.97976,-3.39485,797.557,0.234575588,-9.4301389,-0.0025,3.77205556
2100,14425,2.97726,-3.39472,788.1272222,0.231802124,-9.4297778,-0.0025,3.77191112
2110,14435,2.97465,-3.39466,778.6976111,0.229028709,-9.4296111,-0.00261,3.612877816
2120,14445,2.97176,-3.3948,769.2676111,0.22625518,-9.43,-0.00289,3.262975779
2130,14455,2.96902,-3.3947,759.8378889,0.223481732,-9.4297222,-0.00274,3.441504453
2140,14465,2.96626,-3.39475,750.4080278,0.220708243,-9.4298611,-0.00276,3.416616341
2150,14475,2.96359,-3.39456,740.9786944,0.21793491,-9.4293334,-0.00267,3.531585543
2160,14485,2.96074,-3.39488,731.5484722,0.215161315,-9.4302222,-0.00285,3.308849895
2170,14495,2.95812,-3.39484,722.1183611,0.212387753,-9.4301111,-0.00262,3.599279046
2180,14505,2.95535,-3.39484,712.68825,0.209614191,-9.4301111,-0.00277,3.404372238
2190,14515,2.95276,-3.39481,703.2582222,0.206840654,-9.4300278,-0.00259,3.640937375
2200,14525,2.95002,-3.39489,693.8279722,0.204067051,-9.43025,-0.00274,3.44169708
2210,14535,2.94727,-3.3946,684.3985278,0.201293685,-9.4294444,-0.00275,3.428888873
2220,14545,2.94446,-3.39486,674.9683611,0.198520106,-9.4301667,-0.00281,3.35593121
2230,14555,2.94185,-3.39493,665.538,0.195746471,-9.4303611,-0.00261,3.613165172
2240,14565,2.93849,-3.39474,656.1081667,0.19297299,-9.4298333,-0.00336,2.806498006
2250,14575,2.93552,-3.39458,646.6787778,0.190199641,-9.4293889,-0.00297,3.174878418
2260,14585,2.93236,-3.39487,637.2485833,0.187426054,-9.4301945,-0.00316,2.984238766
2270,14595,2.92915,-3.39479,627.8186111,0.184652533,-9.4299722,-0.00321,2.937686044
2280,14605,2.92576,-3.39479,618.3886389,0.181879011,-9.4299722,-0.00339,2.781702714
2290,14615,2.92226,-3.39474,608.9588056,0.179105531,-9.4298333,-0.0035,2.694238086
2300,14625,2.91887,-3.39454,599.5295278,0.176332214,-9.4292778,-0.00339,2.781497876
2310,14635,2.91547,-3.39472,590.09975,0.17355875,-9.4297778,-0.0034,2.773464059
2320,14645,2.91179,-3.39476,580.6698611,0.170785253,-9.4298889,-0.00368,2.56246981
2330,14655,2.90835,-3.39478,571.2399167,0.16801174,-9.4299444,-0.00344,2.741262907
2340,14665,2.90464,-3.39483,561.8098333,0.165238186,-9.4300834,-0.00371,2.541801456
2350,14675,2.90083,-3.39479,552.3798611,0.162464665,-9.4299722,-0.00381,2.47505832
2360,14685,2.89699,-3.39468,542.9501944,0.159691234,-9.4296667,-0.00384,2.45564237
2370,14695,2.89301,-3.3948,533.5201944,0.156917704,-9.43,-0.00398,2.369346734
2380,14705,2.88916,-3.39479,524.0902222,0.154144183,-9.4299722,-0.00385,2.449343429
2390,14715,2.88499,-3.39473,514.6604167,0.151370711,-9.4298055,-0.00417,2.261344245
2400,14725,2.88081,-3.39486,505.23025,0.148597132,-9.4301667,-0.00418,2.256020742
2410,14735,2.87668,-3.39473,495.8004444,0.14582366,-9.4298056,-0.00413,2.283245908
2420,14745,2.87263,-3.39468,486.3707778,0.143050229,-9.4296666,-0.00405,2.328312741
2430,14755,2.86836,-3.39482,476.9407222,0.140276683,-9.4300556,-0.00427,2.208443934
2440,14765,2.8636,-3.39476,467.5108333,0.137503186,-9.4298889,-0.00476,1.981069097
2450,14775,2.85905,-3.39486,458.0806667,0.134729608,-9.4301666,-0.00455,2.072564088
2460,14785,2.85439,-3.39477,448.65075,0.131956103,-9.4299167,-0.00466,2.023587275
2470,14795,2.84963,-3.39468,439.2210833,0.129182672,-9.4296667,-0.00476,1.981022416
2480,14805,2.84478,-3.39457,429.7917222,0.12640933,-9.4293611,-0.00485,1.944198165
2490,14815,2.84008,-3.39458,420.3623333,0.12363598,-9.4293889,-0.0047,2.006252957
2500,14825,2.83494,-3.39483,410.93225,0.120862426,-9.4300833,-0.00514,1.834646556
2510,14835,2.83011,-3.39476,401.5023611,0.11808893,-9.4298889,-0.00483,1.95235795
2520,14845,2.8252,-3.39486,392.0721944,0.115315351,-9.4301667,-0.00491,1.920604216
2530,14855,2.81992,-3.39473,382.6423889,0.112541879,-9.4298055,-0.00528,1.785948011
2540,14865,2.81463,-3.39476,373.2125,0.109768382,-9.4298889,-0.00529,1.782587694
2550,14875,2.8092,-3.39481,363.7824722,0.106994845,-9.4300278,-0.00543,1.73665337
2560,14885,2.8037,-3.3948,354.3524722,0.104221315,-9.43,-0.0055,1.714545455
2570,14895,2.79805,-3.39456,344.9231389,0.101447982,-9.4293333,-0.00565,1.668908549
2580,14905,2.79251,-3.39458,335.49375,0.098674632,-9.4293889,-0.00554,1.702055758
2590,14915,2.7865,-3.39464,326.0641944,0.095901234,-9.4295556,-0.00601,1.568977637
2600,14925,2.78068,-3.39475,316.6343333,0.093127745,-9.4298611,-0.00582,1.620251048
2610,14935,2.77475,-3.39456,307.205,0.090354412,-9.4293333,-0.00593,1.590106796
2620,14945,2.76877,-3.39485,297.7748611,0.087580842,-9.4301389,-0.00598,1.576946304
2630,14955,2.76308,-3.39474,288.3450278,0.084807361,-9.4298333,-0.00569,1.6572642
2640,14965,2.75687,-3.39478,278.9150833,0.082033848,-9.4299445,-0.00621,1.518509581
2650,14975,2.75054,-3.39472,269.4853056,0.079260384,-9.4297777,-0.00633,1.489696319
2660,14985,2.74421,-3.39459,260.0558889,0.076487026,-9.4294167,-0.00633,1.489639289
2670,14995,2.73759,-3.39467,250.62625,0.073713603,-9.4296389,-0.00662,1.424416752
2680,15005,2.73108,-3.39471,241.1965,0.070940147,-9.42975,-0.00651,1.448502304
2690,15015,2.72422,-3.39488,231.7662778,0.068166552,-9.4302222,-0.00686,1.374667959
2700,15025,2.71763,-3.39462,222.3367778,0.06539317,-9.4295,-0.00659,1.430880121
2710,15035,2.71047,-3.39449,212.9076389,0.062619894,-9.4291389,-0.00716,1.316918841
2720,15045,2.70384,-3.39477,203.4777222,0.059846389,-9.4299167,-0.00663,1.422310211
2730,15055,2.69722,-3.39472,194.0479444,0.057072925,-9.4297778,-0.00662,1.424437734
2740,15065,2.69053,-3.39466,184.6183333,0.05429951,-9.4296111,-0.00669,1.409508386
2750,15075,2.68325,-3.39491,175.1880278,0.051525891,-9.4303055,-0.00728,1.295371635
2760,15085,2.67597,-3.39457,165.7586667,0.048752549,-9.4293611,-0.00728,1.295241909
2770,15095,2.66853,-3.39457,156.3293056,0.045979208,-9.4293611,-0.00744,1.267387245
2780,15105,2.66091,-3.39476,146.8994167,0.043205711,-9.4298889,-0.00762,1.237518228
2790,15115,2.65324,-3.39449,137.4702778,0.040432435,-9.4291389,-0.00767,1.229353181
2800,15125,2.64524,-3.39464,128.0407222,0.037659036,-9.4295556,-0.008,1.17869445
2810,15135,2.63701,-3.39457,118.6113611,0.034885694,-9.4293611,-0.00823,1.145730389
2820,15145,2.6285,-3.39401,109.1835556,0.03211281,-9.4278055,-0.00851,1.107850235
2830,15155,2.61967,-3.39427,99.75502778,0.029339714,-9.42852782,-0.00883,1.067783445
2840,15165,2.61105,-3.39489,90.32477778,0.026566111,-9.43025,-0.00862,1.09399652
2850,15175,2.60204,-3.39474,80.89494444,0.023792631,-9.42983334,-0.00901,1.046596375
2860,15185,2.59229,-3.39465,71.46536111,0.021019224,-9.42958333,-0.00975,0.967136752
2870,15195,2.58229,-3.3947,62.03563889,0.018245776,-9.42972222,-0.01,0.942972222
2880,15205,2.57169,-3.39485,52.6055,0.015472206,-9.43013889,-0.0106,0.889635744
2890,15215,2.5608,-3.39469,43.17580556,0.012698766,-9.42969444,-0.01089,0.865903989
2900,15225,2.54951,-3.39478,33.74586111,0.009925253,-9.42994445,-0.01129,0.835247516
2910,15235,2.53764,-3.39473,24.31605556,0.007151781,-9.42980555,-0.01187,0.794423382
2920,15245,2.52431,-3.39487,14.88586111,0.004378194,-9.43019445,-0.01333,0.707441444
2930,15255,2.51149,-3.39468,5.456194444,0.001604763,-9.429666666,-0.01282,0.735543422
2940,15260,2.49886,-3.39454,-3.973083333,-0.001168554,-9.429277777,-0.01263,0.746577813

File: data/18650_procress_added/N15_-15_dc_1.csv
time,actual time,voltage,current,capacity,SoC,dQ,dv,ICA
0,6711,4.14196,-0.00108004,2684,0.789411765,,,
10,6721,3.49987,-3.3951,2684,0.789411765,,,
20,6731,3.48155,-3.39479,2674.570028,0.786638243,-9.429972,-0.01832,0.514736463
30,6741,3.46719,-3.39502,2665.139417,0.783864534,-9.430611,-0.01436,0.656727786
40,6751,3.45511,-3.3949,2655.709139,0.781090923,-9.430278,-0.01208,0.780652152
50,6761,3.44298,-3.3949,2646.278861,0.778317312,-9.430278,-0.01213,0.777434295
60,6771,3.43036,-3.39497,2636.848389,0.775543644,-9.430472,-0.01262,0.747264025
70,6781,3.41837,-3.39482,2627.418333,0.772770098,-9.430056,-0.01199,0.786493411
80,6791,3.40718,-3.39483,2617.98825,0.769996544,-9.430083,-0.01119,0.842724129
90,6801,3.3973,-3.39512,2608.557361,0.767222753,-9.430889,-0.00988,0.954543421
100,6811,3.38845,-3.39489,2599.127111,0.76444915,-9.43025,-0.00885,1.065564972
110,6821,3.38103,-3.39494,2589.696722,0.761675507,-9.430389,-0.00742,1.270941914
120,6831,3.37447,-3.39502,2580.266111,0.758901797,-9.430611,-0.00656,1.43759314
130,6841,3.36861,-3.39498,2570.835611,0.756128121,-9.4305,-0.00586,1.609300341
140,6851,3.36326,-3.39494,2561.405222,0.753354477,-9.430389,-0.00535,1.762689533
150,6861,3.35896,-3.39473,2551.975417,0.750581005,-9.429805,-0.0043,2.192977907
160,6871,3.35526,-3.39472,2542.545639,0.747807541,-9.429778,-0.0037,2.548588649
170,6881,3.35184,-3.3949,2533.115361,0.74503393,-9.430278,-0.00342,2.757391228
180,6891,3.3494,-3.39497,2523.684889,0.742260261,-9.430472,-0.00244,3.864947541
190,6901,3.34721,-3.3949,2514.254611,0.73948665,-9.430278,-0.00219,4.306063014
200,6911,3.34513,-3.39499,2504.824083,0.736712966,-9.430528,-0.00208,4.533907692
210,6921,3.34271,-3.39472,2495.394306,0.733939502,-9.429777,-0.00242,3.896602066
220,6931,3.34169,-3.39466,2485.964694,0.731166087,-9.429612,-0.00102,9.244717647
230,6941,3.34028,-3.39484,2476.534583,0.728392525,-9.430111,-0.00141,6.688021986
240,6951,3.33918,-3.39485,2467.104444,0.725618954,-9.430139,-0.0011,8.572853636
250,6961,3.33831,-3.39487,2457.67425,0.722845368,-9.430194,-0.00087,10.83930345
260,6971,3.33723,-3.39495,2448.243833,0.720071716,-9.430417,-0.00108,8.731867593
270,6981,3.33644,-3.39495,2438.813417,0.717298064,-9.430416,-0.00079,11.93723544
280,6991,3.33557,-3.3948,2429.383417,0.714524534,-9.43,-0.00087,10.83908046
290,7001,3.33474,-3.39504,2419.95275,0.711750809,-9.430667,-0.00083,11.3622494
300,7011,3.33378,-3.39499,2410.522222,0.708977124,-9.430528,-0.00096,9.823466667
310,7021,3.3329,-3.39478,2401.092278,0.706203611,-9.429944,-0.00088,10.71584545
320,7031,3.33206,-3.39485,2391.662139,0.703430041,-9.430139,-0.00084,11.22635595
330,7041,3.33118,-3.39485,2382.232,0.700656471,-9.430139,-0.00088,10.71606705
340,7051,3.33008,-3.39485,2372.801861,0.6978829,-9.430139,-0.0011,8.572853636
350,7061,3.32906,-3.3948,2363.371861,0.695109371,-9.43,-0.00102,9.245098039
360,7071,3.32803,-3.39489,2353.941611,0.692335768,-9.43025,-0.00103,9.155582524
370,7081,3.32696,-3.39447,2344.512528,0.689562508,-9.429083,-0.00107,8.812227103
380,7091,3.32592,-3.39462,2335.083028,0.686789126,-9.4295,-0.00104,9.066826923
390,7101,3.32469,-3.39476,2325.653139,0.684015629,-9.429889,-0.00123,7.666576423
400,7111,3.32338,-3.39479,2316.223167,0.681242108,-9.429972,-0.00131,7.198451908
410,7121,3.32202,-3.395,2306.792611,0.678468415,-9.430556,-0.00136,6.934232353
420,7131,3.32073,-3.39483,2297.362528,0.675694861,-9.430083,-0.00129,7.31014186
430,7141,3.31934,-3.39502,2287.931917,0.672921152,-9.430611,-0.00139,6.78461223
440,7151,3.31806,-3.39487,2278.501722,0.670147565,-9.430195,-0.00128,7.367339844
450,7161,3.31672,-3.39491,2269.071417,0.667373946,-9.430305,-0.00134,7.037541045
460,7171,3.31525,-3.39496,2259.640972,0.664600286,-9.430445,-0.00147,6.415268707
470,7181,3.31361,-3.39479,2250.211,0.661826765,-9.429972,-0.00164,5.749982927
480,7191,3.31219,-3.39479,2240.781028,0.659053243,-9.429972,-0.00142,6.640825352
490,7201,3.31051,-3.39468,2231.351361,0.656279812,-9.429667,-0.00168,5.612897024
500,7211,3.30922,-3.39473,2221.921556,0.65350634,-9.429805,-0.00129,7.309926357
510,7221,3.30812,-3.39487,2212.491361,0.650732753,-9.430195,-0.0011,8.572904545
520,7231,3.3068,-3.39483,2203.061278,0.647959199,-9.430083,-0.00132,7.144002273
530,7241,3.30574,-3.39473,2193.631472,0.645185727,-9.429806,-0.00106,8.896043396
540,7251,3.30455,-3.39485,2184.201333,0.642412157,-9.430139,-0.00119,7.924486555
550,7261,3.30351,-3.39471,2174.771583,0.639638701,-9.42975,-0.00104,9.067067308
560,7271,3.30279,-3.39452,2165.342361,0.6368654,-9.429222,-0.00072,13.09614167
570,7281,3.30165,-3.39483,2155.912278,0.634091846,-9.430083,-0.00114,8.272002632
580,7291,3.30005,-3.39498,2146.481778,0.63131817,-9.4305,-0.0016,5.8940625
590,7301,3.29934,-3.39479,2137.051806,0.628544649,-9.429972,-0.00071,13.2816507
600,7311,3.29886,-3.3949,2127.621528,0.625771038,-9.430278,-0.00048,19.6464125
610,7321,3.29821,-3.39502,2118.190917,0.622997328,-9.430611,-0.00065,14.50863231
620,7331,3.29734,-3.39479,2108.760944,0.620223807,-9.429973,-0.00087,10.83904943
630,7341,3.29711,-3.39488,2099.330722,0.617450212,-9.430222,-0.00023,41.00096522
640,7351,3.29665,-3.39479,2089.90075,0.614676691,-9.429972,-0.00046,20.49993913
650,7361,3.29593,-3.39486,2080.470583,0.611903113,-9.430167,-0.00072,13.09745417
660,7371,3.29494,-3.39486,2071.040417,0.609129534,-9.430166,-0.00099,9.525420202
670,7381,3.29357,-3.3948,2061.610417,0.606356005,-9.43,-0.00137,6.883211679
680,7391,3.29281,-3.39486,2052.18025,0.603582426,-9.430167,-0.00076,12.40811447
690,7401,3.29169,-3.39509,2042.749444,0.60080866,-9.430806,-0.00112,8.4203625
700,7411,3.29047,-3.39478,2033.3195,0.598035147,-9.429944,-0.00122,7.729462295
710,7421,3.28953,-3.39488,2023.889278,0.595261552,-9.430222,-0.00094,10.03215106
720,7431,3.28867,-3.39494,2014.458889,0.592487908,-9.430389,-0.00086,10.9655686
730,7441,3.28807,-3.39494,2005.0285,0.589714265,-9.430389,-0.0006,15.717315
740,7451,3.28721,-3.39488,1995.598278,0.58694067,-9.430222,-0.00086,10.96537442
750,7461,3.28639,-3.39484,1986.168167,0.584167108,-9.430111,-0.00082,11.50013537
760,7471,3.28547,-3.39478,1976.738222,0.581393595,-9.429945,-0.00092,10.24994022
770,7481,3.2843,-3.39467,1967.308583,0.578620172,-9.429639,-0.00117,8.059520513
780,7491,3.28314,-3.39467,1957.878944,0.575846748,-9.429639,-0.00116,8.128999138
790,7501,3.28183,-3.3948,1948.448944,0.573073219,-9.43,-0.00131,7.198473282
800,7511,3.28051,-3.39494,1939.018556,0.570299575,-9.430388,-0.00132,7.144233333
810,7521,3.27926,-3.39499,1929.588028,0.567525891,-9.430528,-0.00125,7.5444224
820,7531,3.27784,-3.39476,1920.158139,0.564752394,-9.429889,-0.00142,6.640766901
830,7541,3.27624,-3.39488,1910.727917,0.561978799,-9.430222,-0.0016,5.89388875
840,7551,3.27454,-3.39463,1901.298389,0.559205408,-9.429528,-0.0017,5.546781176
850,7561,3.27293,-3.39488,1891.868167,0.556431814,-9.430222,-0.00161,5.857280745
860,7571,3.27113,-3.39472,1882.438389,0.55365835,-9.429778,-0.0018,5.238765556
870,7581,3.2694,-3.39489,1873.008139,0.550884747,-9.43025,-0.00173,5.451011561
880,7591,3.26734,-3.3947,1863.578417,0.548111299,-9.429722,-0.00206,4.577534951
890,7601,3.26539,-3.39468,1854.14875,0.545337868,-9.429667,-0.00195,4.835726667
900,7611,3.26326,-3.39461,1844.719278,0.542564493,-9.429472,-0.00213,4.42698216
910,7621,3.26126,-3.39476,1835.289389,0.539790997,-9.429889,-0.002,4.7149445
920,7631,3.25914,-3.39474,1825.859556,0.537017516,-9.429833,-0.00212,4.448034434
930,7641,3.25709,-3.39474,1816.429722,0.534244036,-9.429834,-0.00205,4.599919024
940,7651,3.25471,-3.39474,1806.999889,0.531470556,-9.429833,-0.00238,3.962114706
950,7661,3.25245,-3.39491,1797.569583,0.528696936,-9.430306,-0.00226,4.17270177
960,7671,3.25001,-3.395,1788.139028,0.525923243,-9.430555,-0.00244,3.864981557
970,7681,3.24755,-3.39493,1778.708667,0.523149608,-9.430361,-0.00246,3.833480081
980,7691,3.24515,-3.39468,1769.279,0.520376176,-9.429667,-0.0024,3.929027917
990,7701,3.24285,-3.39487,1759.848806,0.51760259,-9.430194,-0.0023,4.100084348
1000,7711,3.24035,-3.39477,1750.418889,0.514829085,-9.429917,-0.0025,3.7719668
1010,7721,3.23795,-3.39485,1740.98875,0.512055515,-9.430139,-0.0024,3.929224583
1020,7731,3.23544,-3.39492,1731.558417,0.509281887,-9.430333,-0.00251,3.757104781
1030,7741,3.23305,-3.39485,1722.128278,0.506508317,-9.430139,-0.00239,3.945664854
1040,7751,3.23074,-3.39483,1712.698194,0.503734763,-9.430084,-0.00231,4.082287446
1050,7761,3.22825,-3.39475,1703.268333,0.500961275,-9.429861,-0.00249,3.787092771
1060,7771,3.22561,-3.39486,1693.838167,0.498187696,-9.430166,-0.00264,3.572032576
1070,7781,3.22294,-3.39486,1684.408,0.495414118,-9.430167,-0.00267,3.531897753
1080,7791,3.22039,-3.39494,1674.977611,0.492640474,-9.430389,-0.00255,3.698191765
1090,7801,3.21727,-3.39503,1665.546972,0.489866757,-9.430639,-0.00312,3.022640705
1100,7811,3.21446,-3.3949,1656.116694,0.487093145,-9.430278,-0.00281,3.355970819
1110,7821,3.21149,-3.39471,1646.686944,0.48431969,-9.42975,-0.00297,3.175
1120,7831,3.20889,-3.39474,1637.257111,0.481546209,-9.429833,-0.0026,3.626858846
1130,7841,3.20671,-3.39478,1627.827167,0.478772696,-9.429944,-0.00218,4.325662385
1140,7851,3.20434,-3.39488,1618.396944,0.475999101,-9.430223,-0.00237,3.978997046
1150,7861,3.20211,-3.39459,1608.967528,0.473225743,-9.429416,-0.00223,4.228437668
1160,7871,3.19958,-3.3947,1599.537806,0.470452296,-9.429722,-0.00253,3.727162846
1170,7881,3.19645,-3.39474,1590.107972,0.467678815,-9.429834,-0.00313,3.012726518
1180,7891,3.19437,-3.39486,1580.677806,0.464905237,-9.430166,-0.00208,4.533733654
1190,7901,3.19195,-3.39497,1571.247333,0.462131569,-9.430473,-0.00242,3.896889669
1200,7911,3.18932,-3.39489,1561.817083,0.459357966,-9.43025,-0.00263,3.585646388
1210,7921,3.18689,-3.39474,1552.38725,0.456584485,-9.429833,-0.00243,3.880589712
1220,7931,3.18411,-3.3943,1542.958639,0.453811364,-9.428611,-0.00278,3.391586691
1230,7941,3.18171,-3.39489,1533.528389,0.451037761,-9.43025,-0.0024,3.929270833
1240,7951,3.17923,-3.39495,1524.097972,0.448264109,-9.430417,-0.00248,3.8025875
1250,7961,3.177,-3.39489,1514.667722,0.445490507,-9.43025,-0.00223,4.228811659
1260,7971,3.17461,-3.39475,1505.237861,0.442717018,-9.429861,-0.00239,3.945548536
1270,7981,3.17218,-3.39481,1495.807833,0.43994348,-9.430028,-0.00243,3.880669959
1280,7991,3.16971,-3.39493,1486.377472,0.437169845,-9.430361,-0.00247,3.817959919
1290,8001,3.16736,-3.39475,1476.947611,0.434396356,-9.429861,-0.00235,4.012706809
1300,8011,3.16493,-3.39494,1467.517222,0.431622712,-9.430389,-0.00243,3.880818519
1310,8021,3.16236,-3.39473,1458.087417,0.42884924,-9.429805,-0.00257,3.669184825
1320,8031,3.1598,-3.39479,1448.657444,0.426075719,-9.429973,-0.00256,3.683583203
1330,8041,3.1572,-3.39494,1439.227056,0.423302075,-9.430388,-0.0026,3.627072308
1340,8051,3.15462,-3.39475,1429.797194,0.420528587,-9.429862,-0.00258,3.654985271
1350,8061,3.15187,-3.39477,1420.367278,0.417755082,-9.429916,-0.00275,3.429060364
1360,8071,3.1493,-3.39494,1410.936889,0.414981438,-9.430389,-0.00257,3.669412062
1370,8081,3.14667,-3.39494,1401.5065,0.412207794,-9.430389,-0.00263,3.58569924
1380,8091,3.14378,-3.39475,1392.076639,0.409434306,-9.429861,-0.00289,3.262927682
1390,8101,3.14094,-3.39484,1382.646528,0.406660743,-9.430111,-0.00284,3.32046162
1400,8111,3.13801,-3.39494,1373.216139,0.4038871,-9.430389,-0.00293,3.218562799
1410,8121,3.13506,-3.39471,1363.786389,0.401113644,-9.42975,-0.00295,3.196525424
1420,8131,3.13209,-3.39497,1354.355917,0.398339975,-9.430472,-0.00297,3.175243098
1430,8141,3.129,-3.39495,1344.9255,0.395566324,-9.430417,-0.00309,3.051914887
1440,8151,3.12597,-3.39482,1335.495444,0.392792778,-9.430056,-0.00303,3.112229703
1450,8161,3.12287,-3.39495,1326.065028,0.390019126,-9.430416,-0.0031,3.042069677
1460,8171,3.11981,-3.39468,1316.635361,0.387245694,-9.429667,-0.00306,3.081590523
1470,8181,3.11692,-3.39453,1307.206111,0.384472386,-9.42925,-0.00289,3.262716263
1480,8191,3.1137,-3.3948,1297.776111,0.381698856,-9.43,-0.00322,2.928571429
1490,8201,3.1106,-3.39466,1288.3465,0.378925441,-9.429611,-0.0031,3.04181
1500,8211,3.10728,-3.39481,1278.916472,0.376151904,-9.430028,-0.00332,2.84036988
1510,8221,3.10418,-3.39477,1269.486556,0.373378399,-9.429916,-0.0031,3.041908387
1520,8231,3.10101,-3.39462,1260.057056,0.370605016,-9.4295,-0.00317,2.974605678
1530,8241,3.0978,-3.39468,1250.627389,0.367831585,-9.429667,-0.00321,2.937590966
1540,8251,3.09474,-3.39458,1241.198,0.365058235,-9.429389,-0.00306,3.081499673
1550,8261,3.0916,-3.39466,1231.768389,0.36228482,-9.429611,-0.00314,3.003060828
1560,8271,3.08871,-3.39481,1222.338361,0.359511283,-9.430028,-0.00289,3.262985467
1570,8281,3.08554,-3.39479,1212.908389,0.356737761,-9.429972,-0.00317,2.974754574
1580,8291,3.08276,-3.39488,1203.478167,0.353964167,-9.430222,-0.00278,3.392166187
1590,8301,3.07979,-3.39484,1194.048056,0.351190605,-9.430111,-0.00297,3.175121549
1600,8311,3.07675,-3.3949,1184.617778,0.348416993,-9.430278,-0.00304,3.102065132
1610,8321,3.07382,-3.39502,1175.187167,0.345643284,-9.430611,-0.00293,3.218638567
1620,8331,3.07094,-3.39465,1165.757583,0.342869877,-9.429584,-0.00288,3.274161111
1630,8341,3.06798,-3.39473,1156.327778,0.340096405,-9.429805,-0.00296,3.185744932
1640,8351,3.06512,-3.39457,1146.898417,0.337323064,-9.429361,-0.00286,3.296979371
1650,8361,3.06223,-3.39476,1137.468528,0.334549567,-9.429889,-0.00289,3.26293737
1660,8371,3.05934,-3.39448,1128.039417,0.331776299,-9.429111,-0.00289,3.262668166
1670,8381,3.05662,-3.39476,1118.609528,0.329002802,-9.429889,-0.00272,3.466870956
1680,8391,3.05393,-3.39457,1109.180167,0.326229461,-9.429361,-0.00269,3.505338662
1690,8401,3.05085,-3.39495,1099.74975,0.323455809,-9.430417,-0.00308,3.061823701
1700,8411,3.04796,-3.39476,1090.319861,0.320682312,-9.429889,-0.00289,3.26293737
1710,8421,3.045,-3.39495,1080.889444,0.31790866,-9.430417,-0.00296,3.185951689
1720,8431,3.04222,-3.39483,1071.459361,0.315135106,-9.430083,-0.00278,3.392116187
1730,8441,3.03955,-3.39489,1062.029111,0.312361503,-9.43025,-0.00267,3.531928839
1740,8451,3.03695,-3.39476,1052.599222,0.309588007,-9.429889,-0.0026,3.626880385
1750,8461,3.03431,-3.39468,1043.169556,0.306814575,-9.429666,-0.00264,3.571843182
1760,8471,3.03178,-3.39477,1033.739639,0.30404107,-9.429917,-0.00253,3.727239921
1770,8481,3.02925,-3.3947,1024.309917,0.301267623,-9.429722,-0.00253,3.727162846
1780,8491,3.02698,-3.39474,1014.880083,0.298494142,-9.429834,-0.00227,4.154111894
1790,8501,3.0247,-3.39466,1005.450472,0.295720727,-9.429611,-0.00228,4.135794298
1800,8511,3.02217,-3.39475,996.0206111,0.292947239,-9.4298609,-0.00253,3.727217747
1810,8521,3.01975,-3.39466,986.591,0.290173824,-9.4296111,-0.00242,3.896533512
1820,8531,3.01723,-3.3945,977.1618333,0.287400539,-9.4291667,-0.00252,3.741732817
1830,8541,3.01493,-3.39477,967.7319167,0.284627034,-9.4299166,-0.0023,4.099963739
1840,8551,3.01246,-3.39481,958.3018889,0.281853497,-9.4300278,-0.00247,3.81782502
1850,8561,3.00993,-3.3949,948.8716111,0.279079886,-9.4302778,-0.00253,3.72738253
1860,8571,3.00733,-3.39465,939.4420278,0.276306479,-9.4295833,-0.0026,3.626762808
1870,8581,3.00474,-3.39473,930.0122222,0.273533007,-9.4298056,-0.00259,3.640851583
1880,8591,3.00216,-3.39463,920.5826944,0.270759616,-9.4295278,-0.00258,3.654855736
1890,8601,2.99982,-3.3945,911.1535278,0.267986332,-9.4291666,-0.00234,4.029558376
1900,8611,2.99734,-3.3948,901.7235278,0.265212802,-9.43,-0.00248,3.802419355
1910,8621,2.99468,-3.39471,892.2937778,0.262439346,-9.42975,-0.00266,3.545018797
1920,8631,2.99193,-3.39471,882.8640278,0.259665891,-9.42975,-0.00275,3.429
1930,8641,2.98934,-3.39463,873.4345,0.2568925,-9.4295278,-0.00259,3.640744324
1940,8651,2.98662,-3.39467,864.0048611,0.254119077,-9.4296389,-0.00272,3.466779007
1950,8661,2.98367,-3.39472,854.5750833,0.251345613,-9.4297778,-0.00295,3.196534847
1960,8671,2.98098,-3.39482,845.1450278,0.248572067,-9.4300555,-0.00269,3.50559684
1970,8681,2.97814,-3.39474,835.7151944,0.245798587,-9.4298334,-0.00284,3.320363873
1980,8691,2.97524,-3.39474,826.2853611,0.243025106,-9.4298333,-0.0029,3.251666655
1990,8701,2.97235,-3.39468,816.8556944,0.240251675,-9.4296667,-0.00289,3.26286045
2000,8711,2.9695,-3.3948,807.4256944,0.237478145,-9.43,-0.00285,3.30877193
2010,8721,2.96681,-3.39472,797.9959167,0.234704681,-9.4297777,-0.00269,3.505493569
2020,8731,2.96364,-3.39468,788.56625,0.23193125,-9.4296667,-0.00317,2.974658265
2030,8741,2.96066,-3.39476,779.1363611,0.229157753,-9.4298889,-0.00298,3.164392248
2040,8751,2.95767,-3.39456,769.7070278,0.22638442,-9.4293333,-0.00299,3.153623177
2050,8761,2.9545,-3.39479,760.2770556,0.223610899,-9.4299722,-0.00317,2.974754637
2060,8771,2.95136,-3.39473,750.84725,0.220837426,-9.4298056,-0.00314,3.003122803
2070,8781,2.94808,-3.3946,741.4178056,0.21806406,-9.4294444,-0.00328,2.87483061
2080,8791,2.94481,-3.39464,731.98825,0.215290662,-9.4295556,-0.00327,2.883656147
2090,8801,2.94171,-3.39479,722.5582778,0.212517141,-9.4299722,-0.0031,3.041926516
2100,8811,2.93848,-3.39456,713.1289444,0.209743807,-9.4293334,-0.00323,2.919298266
2110,8821,2.93507,-3.39471,703.6991944,0.206970351,-9.42975,-0.00341,2.765322581
2120,8831,2.93198,-3.39475,694.2693333,0.204196863,-9.4298611,-0.00309,3.051734984
2130,8841,2.92888,-3.39471,684.8395833,0.201423407,-9.42975,-0.0031,3.041854839
2140,8851,2.92555,-3.3948,675.4095833,0.198649877,-9.43,-0.00333,2.831831832
2150,8861,2.92222,-3.39473,665.9797778,0.195876405,-9.4298055,-0.00333,2.831773423
2160,8871,2.91886,-3.39488,656.5495556,0.19310281,-9.4302222,-0.00336,2.80661375
2170,8881,2.91546,-3.39465,647.1199722,0.190329404,-9.4295834,-0.0034,2.773406882
2180,8891,2.91208,-3.39465,637.6903889,0.187555997,-9.4295833,-0.00338,2.789817544
2190,8901,2.90863,-3.39467,628.26075,0.184782574,-9.4296389,-0.00345,2.733228667
2200,8911,2.90481,-3.39491,618.8304444,0.182008954,-9.4303056,-0.00382,2.468666387
2210,8921,2.90129,-3.39482,609.4003889,0.179235408,-9.4300555,-0.00352,2.67899304
2220,8931,2.89765,-3.39485,599.97025,0.176461838,-9.4301389,-0.00364,2.5906975
2230,8941,2.8943,-3.39466,590.5406389,0.173688423,-9.4296111,-0.00335,2.814809284
2240,8951,2.89073,-3.39453,581.1113889,0.170915114,-9.42925,-0.00357,2.641246499
2250,8961,2.88693,-3.39497,571.6809167,0.168141446,-9.4304722,-0.0038,2.481703211
2260,8971,2.88339,-3.39481,562.2508889,0.165367908,-9.4300278,-0.00354,2.663849661
2270,8981,2.87972,-3.39489,552.8206389,0.162594306,-9.43025,-0.00367,2.569550409
2280,8991,2.87617,-3.39473,543.3908333,0.159820833,-9.4298056,-0.00355,2.656283268
2290,9001,2.87242,-3.39479,533.9608611,0.157047312,-9.4299722,-0.00375,2.514659253
2300,9011,2.8685,-3.39467,524.5312222,0.154273889,-9.4296389,-0.00392,2.405520128
2310,9021,2.86444,-3.39469,515.1015278,0.151500449,-9.4296944,-0.00406,2.322584828
2320,9031,2.86053,-3.39473,505.6717222,0.148726977,-9.4298056,-0.00391,2.411714987
2330,9042,2.85681,-3.39459,496.2423056,0.145953619,-9.4294166,-0.00372,2.534789409
2340,9052,2.85303,-3.39463,486.8127778,0.143180229,-9.4295278,-0.00378,2.494584074
2350,9062,2.84897,-3.3945,477.3836111,0.140406944,-9.4291667,-0.00406,2.322454852
2360,9072,2.84491,-3.39471,467.9538611,0.137633489,-9.42975,-0.00406,2.322598522
2370,9082,2.84078,-3.39472,458.5240833,0.134860025,-9.4297778,-0.00413,2.283239177
2380,9092,2.83655,-3.39474,449.09425,0.132086544,-9.4298333,-0.00423,2.229275012
2390,9102,2.83231,-3.39453,439.665,0.129313235,-9.42925,-0.00424,2.223879717
2400,9112,2.82792,-3.39464,430.2354444,0.126539837,-9.4295556,-0.00439,2.147962551
2410,9122,2.82344,-3.39422,420.8070556,0.123766781,-9.4283888,-0.00448,2.104551071
2420,9132,2.81892,-3.39489,411.3768056,0.120993178,-9.43025,-0.00452,2.086338496
2430,9142,2.81414,-3.39489,401.9465556,0.118219575,-9.43025,-0.00478,1.972855649
2440,9152,2.80962,-3.39485,392.5164167,0.115446005,-9.4301389,-0.00452,2.086313916
2450,9162,2.80496,-3.3947,383.0866944,0.112672557,-9.4297223,-0.00466,2.023545558
2460,9172,2.80023,-3.39473,373.6568889,0.109899085,-9.4298055,-0.00473,1.993616385
2470,9182,2.7947,-3.39475,364.2270278,0.107125596,-9.4298611,-0.00553,1.705219005
2480,9192,2.78942,-3.39465,354.7974444,0.10435219,-9.4295834,-0.00528,1.785905947
2490,9202,2.78369,-3.39475,345.3675833,0.101578701,-9.4298611,-0.00573,1.645700017
2500,9212,2.77827,-3.39459,335.9381667,0.098805343,-9.4294166,-0.00542,1.73974476
2510,9222,2.77229,-3.39467,326.5085278,0.09603192,-9.4296389,-0.00598,1.576862692
2520,9232,2.76645,-3.3949,317.07825,0.093258309,-9.4302778,-0.00584,1.614773596
2530,9242,2.76036,-3.3947,307.6485278,0.090484861,-9.4297222,-0.00609,1.54839445
2540,9252,2.75433,-3.39463,298.219,0.087711471,-9.4295278,-0.00603,1.563769121
2550,9262,2.74776,-3.39472,288.7892222,0.084938007,-9.4297778,-0.00657,1.435278204
2560,9272,2.74094,-3.39468,279.3595556,0.082164575,-9.4296666,-0.00682,1.382649062
2570,9282,2.73495,-3.39464,269.93,0.079391176,-9.4295556,-0.00599,1.574216294
2580,9292,2.7286,-3.39448,260.5008889,0.076617908,-9.4291111,-0.00635,1.484899386
2590,9302,2.72174,-3.39464,251.0713333,0.07384451,-9.4295556,-0.00686,1.374570787
2600,9312,2.71451,-3.39461,241.6418611,0.071071136,-9.4294722,-0.00723,1.304214689
2610,9322,2.7074,-3.39467,232.2122222,0.068297712,-9.4296389,-0.00711,1.326250197
2620,9332,2.69999,-3.39467,222.7825833,0.065524289,-9.4296389,-0.00741,1.272555857
2630,9342,2.69242,-3.39455,213.3532778,0.062750964,-9.4293055,-0.00757,1.245614993
2640,9352,2.68493,-3.39472,203.9235,0.0599775,-9.4297778,-0.00749,1.25898235
2650,9362,2.67707,-3.39464,194.4939444,0.057204101,-9.4295556,-0.00786,1.199689008
2660,9372,2.66904,-3.39451,185.06475,0.054430809,-9.4291944,-0.00803,1.174245878
2670,9382,2.66074,-3.39495,175.6343333,0.051657157,-9.4304167,-0.0083,1.136194783
2680,9392,2.65266,-3.39462,166.2048333,0.048883775,-9.4295,-0.00808,1.167017327
2690,9402,2.64452,-3.39469,156.7751389,0.046110335,-9.4296944,-0.00814,1.158439115
2700,9412,2.63578,-3.39461,147.3456667,0.043336961,-9.4294722,-0.00874,1.078886979
2710,9422,2.62654,-3.39446,137.9166111,0.040563709,-9.4290556,-0.00924,1.020460563
2720,9432,2.61704,-3.39459,128.4871944,0.037790351,-9.4294167,-0.0095,0.992570179
2730,9442,2.60737,-3.39443,119.0582222,0.035017124,-9.4289722,-0.00967,0.975074685
2740,9452,2.5975,-3.3946,109.6287778,0.032243758,-9.4294444,-0.00987,0.955364174
2750,9462,2.58702,-3.39472,100.199,0.029470294,-9.4297778,-0.01048,0.899787958
2760,9472,2.5763,-3.39441,90.77008333,0.026697083,-9.42891667,-0.01072,0.879563122
2770,9482,2.56527,-3.39436,81.34130556,0.023923913,-9.42877777,-0.01103,0.85483026
2780,9492,2.55382,-3.39478,71.91136111,0.0211504,-9.42994445,-0.01145,0.823575934
2790,9502,2.5425,-3.39468,62.48169444,0.018376969,-9.42966667,-0.01132,0.833009423
2800,9512,2.5307,-3.39466,53.05208333,0.015603554,-9.42961111,-0.0118,0.799119586
2810,9522,2.51769,-3.39447,43.623,0.012830294,-9.42908333,-0.01301,0.724756597
2820,9531,2.49927,-3.39461,34.19352778,0.01005692,-9.42947222,-0.01842,0.511914887
