Repository: lifeplay2019/Battery_coldtemperature

# Battery Cold Temperature Lab 1

 This is the project file for testing the battery in cold temperature

First release in 2024/7/10

File: data/18650_procress_added/N30_-30_dc_1.csv
time,actual time,voltage,current,capacity,SoC,dQ,dv,ICA,ICA_unused
0,27669,4.06346,-0.00105957,1948,0.572941176,,,,
10,27679,3.12108,-3.39509,1948,0.572941176,,,,
20,27689,3.04184,-3.39486,1938.569833,0.570167598,-9.430167,-0.07924,,0.11900766
30,27699,2.98731,-3.39474,1929.14,0.567394118,-9.429833,-0.05453,,0.172929268
40,27709,2.94702,-3.3949,1919.709722,0.564620507,-9.430278,-0.04029,,0.234060015
50,27719,2.92158,-3.39469,1910.280028,0.561847067,-9.429694,-0.02544,,0.370664072
60,27729,2.91463,-3.39479,1900.850056,0.559073546,-9.429972,-0.00695,,1.356830504
70,27739,2.92689,-3.39482,1891.42,0.5563,-9.430056,0.01226,,0.769172594
80,27749,2.9533,-3.39489,1881.98975,0.553526397,-9.43025,0.02641,,0.357071185
90,27759,2.98648,-3.39477,1872.559833,0.550752892,-9.429917,0.03318,,0.284204852
100,27769,3.01979,-3.39476,1863.129944,0.547979395,-9.429889,0.03331,,0.283094836
110,27779,3.04986,-3.39477,1853.700028,0.545205891,-9.429916,0.03007,,0.313598803
120,27789,3.0741,-3.3947,1844.270306,0.542432443,-9.429722,0.02424,,0.389014934
130,27799,3.09283,-3.39477,1834.840389,0.539658938,-9.429917,0.01873,,0.503465937
140,27809,3.11102,-3.39474,1825.410556,0.536885458,-9.429833,0.01819,,0.518407532
150,27819,3.12462,-3.39482,1815.9805,0.534111912,-9.430056,0.0136,,0.693386471
160,27829,3.13548,-3.39482,1806.550444,0.531338366,-9.430056,0.01086,,0.868329282
170,27839,3.14421,-3.39465,1797.120861,0.528564959,-9.429583,0.00873,,1.08013551
180,27849,3.15092,-3.39471,1787.691111,0.525791503,-9.42975,0.00671,,1.405327869
190,27859,3.15639,-3.39484,1778.261,0.523017941,-9.430111,0.00547,,1.723969104
200,27869,3.16051,-3.3948,1768.831,0.520244412,-9.43,0.00412,,2.288834951
210,27879,3.16371,-3.39485,1759.400861,0.517470842,-9.430139,0.0032,,2.946918437
220,27889,3.16598,-3.39477,1749.970944,0.514697337,-9.429917,0.00227,,4.154148458
230,27899,3.16717,-3.39471,1740.541194,0.511923881,-9.42975,0.00119,,7.924159664
240,27909,3.16777,-3.39472,1731.111417,0.509150417,-9.429777,0.0006,,15.716295
250,27919,3.16811,-3.39461,1721.681944,0.506377042,-9.429473,0.00034,,27.73374412
260,27929,3.16793,-3.39485,1712.251806,0.503603472,-9.430138,-0.00018,,
270,27939,3.16713,-3.39463,1702.822278,0.500830082,-9.429528,-0.0008,11.78691,
280,27949,3.16596,-3.39457,1693.392917,0.49805674,-9.429361,-0.00117,8.059282906,
290,27959,3.16441,-3.3949,1683.962639,0.495283129,-9.430278,-0.00155,6.084050323,
300,27969,3.16269,-3.3947,1674.532917,0.492509681,-9.429722,-0.00172,5.482396512,
310,27979,3.16073,-3.39465,1665.103333,0.489736275,-9.429584,-0.00196,4.811012245,
320,27989,3.1585,-3.39489,1655.673083,0.486962672,-9.43025,-0.00223,4.228811659,
330,27999,3.15611,-3.39487,1646.242889,0.484189085,-9.430194,-0.00239,3.945687866,
340,28009,3.15346,-3.39485,1636.81275,0.481415515,-9.430139,-0.00265,3.558543019,
350,28019,3.15084,-3.3948,1627.38275,0.478641985,-9.43,-0.00262,3.599236641,
360,28029,3.14788,-3.39471,1617.953,0.475868529,-9.42975,-0.00296,3.185726351,
370,28039,3.14501,-3.39488,1608.522778,0.473094935,-9.430222,-0.00287,3.285791638,
380,28049,3.14195,-3.39475,1599.092917,0.470321446,-9.429861,-0.00306,3.081653922,
390,28059,3.13876,-3.39487,1589.662722,0.467547859,-9.430195,-0.00319,2.956173981,
400,28069,3.13564,-3.39463,1580.233194,0.464774469,-9.429528,-0.00312,3.022284615,
410,28079,3.13255,-3.3947,1570.803472,0.462001021,-9.429722,-0.00309,3.051689968,
420,28089,3.12953,-3.3949,1561.373194,0.45922741,-9.430278,-0.00302,3.122608609,
430,28099,3.12662,-3.39486,1551.943028,0.456453832,-9.430166,-0.00291,3.240606873,
440,28109,3.1236,-3.39493,1542.512667,0.453680196,-9.430361,-0.00302,3.122636093,
450,28119,3.12085,-3.39472,1533.082889,0.450906732,-9.429778,-0.00275,3.429010182,
460,28129,3.11827,-3.39477,1523.652972,0.448133227,-9.429917,-0.00258,3.655006589,
470,28139,3.11524,-3.39474,1514.223139,0.445359747,-9.429833,-0.00303,3.112156106,
480,28149,3.11237,-3.39468,1504.793472,0.442586315,-9.429667,-0.00287,3.285598258,
490,28159,3.10946,-3.39497,1495.363,0.439812647,-9.430472,-0.00291,3.240712027,
500,28169,3.10676,-3.39469,1485.933306,0.437039208,-9.429694,-0.0027,3.492479259,
510,28179,3.10404,-3.39447,1476.504222,0.434265948,-9.429084,-0.00272,3.466575,
520,28189,3.10147,-3.39475,1467.074361,0.431492459,-9.429861,-0.00257,3.669206615,
530,28199,3.09889,-3.39464,1457.644806,0.42871906,-9.429555,-0.00258,3.654866279,
540,28209,3.0963,-3.39481,1448.214778,0.425945523,-9.430028,-0.00259,3.640937452,
550,28219,3.09392,-3.39465,1438.785194,0.423172116,-9.429584,-0.00238,3.962010084,
560,28229,3.09156,-3.39478,1429.35525,0.420398603,-9.429944,-0.00236,3.995738983,
570,28239,3.08935,-3.39466,1419.925639,0.417625188,-9.429611,-0.00221,4.266792308,
580,28249,3.08706,-3.39465,1410.496056,0.414851781,-9.429583,-0.00229,4.117721834,
590,28259,3.08489,-3.39473,1401.06625,0.412078309,-9.429806,-0.00217,4.345532719,
600,28269,3.08274,-3.39478,1391.636306,0.409304796,-9.429944,-0.00215,4.386020465,
610,28279,3.08064,-3.39487,1382.206111,0.406531209,-9.430195,-0.0021,4.490569048,
620,28289,3.07864,-3.39492,1372.775778,0.403757582,-9.430333,-0.002,4.7151665,
630,28299,3.07666,-3.39494,1363.345389,0.400983938,-9.430389,-0.00198,4.762822727,
640,28309,3.07465,-3.39489,1353.915139,0.398210335,-9.43025,-0.00201,4.691666667,
650,28319,3.0727,-3.39482,1344.485083,0.395436789,-9.430056,-0.00195,4.835926154,
660,28329,3.07076,-3.39499,1335.054556,0.392663105,-9.430527,-0.00194,4.861096392,
670,28339,3.06916,-3.3947,1325.624833,0.389889657,-9.429723,-0.0016,5.893576875,
680,28349,3.06755,-3.39458,1316.195444,0.387116307,-9.429389,-0.00161,5.856763354,
690,28359,3.06589,-3.39487,1306.76525,0.384342721,-9.430194,-0.00166,5.680839759,
700,28369,3.06418,-3.39461,1297.335778,0.381569346,-9.429472,-0.00171,5.514311111,
710,28379,3.06236,-3.39458,1287.906389,0.378795997,-9.429389,-0.00182,5.180982967,
720,28389,3.06078,-3.39467,1278.47675,0.376022574,-9.429639,-0.00158,5.968125949,
730,28399,3.05906,-3.39487,1269.046556,0.373248987,-9.430194,-0.00172,5.48267093,
740,28409,3.05737,-3.39482,1259.6165,0.370475441,-9.430056,-0.00169,5.579914793,
750,28419,3.05557,-3.39474,1250.186667,0.367701961,-9.429833,-0.0018,5.238796111,
760,28429,3.05388,-3.39487,1240.756472,0.364928374,-9.430195,-0.00169,5.579997041,
770,28439,3.05216,-3.39458,1231.327083,0.362155025,-9.429389,-0.00172,5.482202907,
780,28449,3.05045,-3.39455,1221.897778,0.359381699,-9.429305,-0.00171,5.51421345,
790,28459,3.04867,-3.39478,1212.467833,0.356608186,-9.429945,-0.00178,5.29772191,
800,28469,3.04678,-3.39482,1203.037778,0.353834641,-9.430055,-0.00189,4.98944709,
810,28479,3.0448,-3.39485,1193.607639,0.35106107,-9.430139,-0.00198,4.762696465,
820,28489,3.04303,-3.39472,1184.177861,0.348287606,-9.429778,-0.00177,5.327558192,
830,28499,3.041,-3.39467,1174.748222,0.345514183,-9.429639,-0.00203,4.645142365,
840,28509,3.03911,-3.39474,1165.318389,0.342740703,-9.429833,-0.00189,4.98932963,
850,28519,3.03704,-3.39491,1155.888083,0.339967083,-9.430306,-0.00207,4.555703382,
860,28529,3.03491,-3.39453,1146.458833,0.337193775,-9.42925,-0.00213,4.426877934,
870,28539,3.03276,-3.3946,1137.029389,0.334420408,-9.429444,-0.00215,4.385787907,
880,28549,3.03052,-3.39458,1127.6,0.331647059,-9.429389,-0.00224,4.209548661,
890,28559,3.02848,-3.39481,1118.169972,0.328873521,-9.430028,-0.00204,4.622562745,
900,28569,3.02647,-3.39501,1108.739389,0.32609982,-9.430583,-0.00201,4.691832338,
910,28579,3.0243,-3.39472,1099.309611,0.323326356,-9.429778,-0.00217,4.345519816,
920,28589,3.02196,-3.39471,1089.879861,0.3205529,-9.42975,-0.00234,4.029807692,
930,28599,3.01967,-3.39456,1080.450528,0.317779567,-9.429333,-0.00229,4.117612664,
940,28609,3.01744,-3.3948,1071.020528,0.315006038,-9.43,-0.00223,4.228699552,
950,28619,3.01513,-3.39481,1061.5905,0.3122325,-9.430028,-0.00231,4.082263203,
960,28629,3.0126,-3.39479,1052.160528,0.309458979,-9.429972,-0.00253,3.72726166,
970,28639,3.01023,-3.39463,1042.731,0.306685588,-9.429528,-0.00237,3.978703797,
980,28649,3.00766,-3.39442,1033.302056,0.303912369,-9.428944,-0.00257,3.668849805,
990,28659,3.00515,-3.39471,1023.872306,0.301138913,-9.42975,-0.00251,3.75687251,
1000,28669,3.00271,-3.39483,1014.442222,0.298365359,-9.430084,-0.00244,3.864788525,
1010,28679,3.00007,-3.3949,1005.011944,0.295591748,-9.430278,-0.00264,3.572075,
1020,28689,2.99733,-3.39477,995.5820278,0.292818243,-9.4299162,-0.00274,3.441575255,
1030,28699,2.99465,-3.39469,986.1523333,0.290044804,-9.4296945,-0.00268,3.518542724,
1040,28709,2.99179,-3.39452,976.7231111,0.287271503,-9.4292222,-0.00286,3.296930839,
1050,28719,2.98894,-3.39446,967.2940556,0.284498252,-9.4290555,-0.00285,3.308440526,
1060,28729,2.98615,-3.39498,957.8635556,0.281724575,-9.4305,-0.00279,3.380107527,
1070,28739,2.98313,-3.39466,948.4339444,0.27895116,-9.4296112,-0.00302,3.122387815,
1080,28749,2.9801,-3.39479,939.0039722,0.276177639,-9.4299722,-0.00303,3.112202046,
1090,28759,2.97712,-3.39461,929.5745,0.273404265,-9.4294722,-0.00298,3.164252416,
1100,28769,2.97438,-3.39489,920.14425,0.270630662,-9.43025,-0.00274,3.44169708,
1110,28779,2.9714,-3.39481,910.7142222,0.267857124,-9.4300278,-0.00298,3.164438859,
1120,28789,2.96839,-3.39496,901.2837778,0.265083464,-9.4304444,-0.00301,3.133038007,
1130,28799,2.96506,-3.39489,891.8535278,0.262309861,-9.43025,-0.00333,2.831906907,
1140,28809,2.96195,-3.39494,882.4231389,0.259536217,-9.4303889,-0.00311,3.032279389,
1150,28819,2.95867,-3.39487,872.9929444,0.256762631,-9.4301945,-0.00328,2.875059299,
1160,28829,2.95544,-3.39479,863.5629722,0.253989109,-9.4299722,-0.00323,2.919496037,
1170,28839,2.95213,-3.39474,854.1331389,0.251215629,-9.4298333,-0.00331,2.848892236,
1180,28849,2.94888,-3.39485,844.703,0.248442059,-9.4301389,-0.00325,2.9015812,
1190,28859,2.94557,-3.39484,835.2728889,0.245668497,-9.4301111,-0.00331,2.848976163,
1200,28869,2.94247,-3.39471,825.8431389,0.242895041,-9.42975,-0.0031,3.041854839,
1210,28879,2.93925,-3.39464,816.4135833,0.240121642,-9.4295556,-0.00322,2.928433416,
1220,28889,2.93561,-3.39474,806.98375,0.237348162,-9.4298333,-0.00364,2.590613544,
1230,28899,2.93205,-3.39476,797.5538611,0.234574665,-9.4298889,-0.00356,2.648845197,
1240,28909,2.9285,-3.39469,788.1241667,0.231801225,-9.4296944,-0.00355,2.656251944,
1250,28919,2.92496,-3.39483,778.6940833,0.229027672,-9.4300834,-0.00354,2.663865367,
1260,28929,2.92136,-3.3948,769.2640833,0.226254142,-9.43,-0.0036,2.619444444,
1270,28939,2.91769,-3.39485,759.8339444,0.223480572,-9.4301389,-0.00367,2.569520136,
1280,28949,2.91433,-3.39473,750.4041389,0.2207071,-9.4298055,-0.00336,2.806489732,
1290,28959,2.91067,-3.39479,740.9741667,0.217933578,-9.4299722,-0.00366,2.576495137,
1300,28969,2.9067,-3.39481,731.5441389,0.215160041,-9.4300278,-0.00397,2.375321864,
1310,28979,2.90357,-3.39478,722.1141944,0.212386528,-9.4299445,-0.00313,3.012761821,
1320,28989,2.90029,-3.39492,712.6838611,0.2096129,-9.4303333,-0.00328,2.875101616,
1330,28999,2.89684,-3.39481,703.2538333,0.206839363,-9.4300278,-0.00345,2.733341391,
1340,29009,2.89304,-3.39482,693.8237778,0.204065817,-9.4300555,-0.0038,2.481593553,
1350,29019,2.88933,-3.3949,684.3935,0.201292206,-9.4302778,-0.00371,2.541853854,
1360,29029,2.88577,-3.39489,674.96325,0.198518603,-9.43025,-0.00356,2.648946629,
1370,29039,2.88225,-3.39482,665.5331944,0.195745057,-9.4300556,-0.00352,2.678993068,
1380,29049,2.87861,-3.39487,656.103,0.192971471,-9.4301944,-0.00364,2.590712747,
1390,29059,2.87494,-3.39472,646.6732222,0.190198007,-9.4297778,-0.00367,2.569421744,
1400,29069,2.87136,-3.39487,637.2430278,0.18742442,-9.4301944,-0.00358,2.634132514,
1410,29079,2.86796,-3.39455,627.8137222,0.184651095,-9.4293056,-0.0034,2.773325176,
1420,29089,2.86476,-3.39463,618.3841944,0.181877704,-9.4295278,-0.0032,2.946727437,
1430,29099,2.86104,-3.39467,608.9545556,0.179104281,-9.4296388,-0.00372,2.53484914,
1440,29109,2.85727,-3.39478,599.5246111,0.176330768,-9.4299445,-0.00377,2.501311538,
1450,29119,2.85374,-3.39456,590.0952778,0.173557435,-9.4293333,-0.00353,2.671199235,
1460,29129,2.85028,-3.39481,580.66525,0.170783897,-9.4300278,-0.00346,2.725441561,
1470,29139,2.84652,-3.3947,571.2355278,0.168010449,-9.4297222,-0.00376,2.50790484,
1480,29149,2.84284,-3.39474,561.8056944,0.165236969,-9.4298334,-0.00368,2.562454728,
1490,29159,2.83904,-3.39471,552.3759444,0.162463513,-9.42975,-0.0038,2.481513158,
1500,29169,2.83506,-3.39466,542.9463333,0.159690098,-9.4296111,-0.00398,2.36924902,
1510,29179,2.83143,-3.39468,533.5166667,0.156916667,-9.4296666,-0.00363,2.597704298,
1520,29189,2.82789,-3.39495,524.08625,0.154143015,-9.4304167,-0.00354,2.66395952,
1530,29199,2.82434,-3.3947,514.6565278,0.151369567,-9.4297222,-0.00355,2.656259775,
1540,29209,2.82032,-3.39467,505.2268889,0.148596144,-9.4296389,-0.00402,2.345681318,
1550,29219,2.81654,-3.39466,495.7972778,0.145822729,-9.4296111,-0.00378,2.494606111,
1560,29229,2.8124,-3.39482,486.3672222,0.143049183,-9.4300556,-0.00414,2.277791208,
1570,29239,2.80844,-3.3947,476.9375,0.140275735,-9.4297222,-0.00396,2.38124298,
1580,29249,2.8042,-3.39475,467.5076389,0.137502247,-9.4298611,-0.00424,2.224023844,
1590,29259,2.79996,-3.39501,458.0770556,0.134728546,-9.4305833,-0.00424,2.224194175,
1600,29269,2.79586,-3.39483,448.6469722,0.131954992,-9.4300834,-0.0041,2.300020341,
1610,29279,2.79149,-3.39485,439.2168333,0.129181422,-9.4301389,-0.00437,2.157926522,
1620,29289,2.78704,-3.39492,429.7865,0.126407794,-9.4303333,-0.00445,2.119176022,
1630,29299,2.7829,-3.39481,420.3564722,0.123634257,-9.4300278,-0.00414,2.277784493,
1640,29309,2.77829,-3.39475,410.9266111,0.120860768,-9.4298611,-0.00461,2.045523015,
1650,29319,2.77368,-3.39492,401.4962778,0.118087141,-9.4303333,-0.00461,2.045625445,
1660,29329,2.76909,-3.3946,392.0668333,0.115313775,-9.4294445,-0.00459,2.054345207,
1670,29339,2.76461,-3.39489,382.6365833,0.112540172,-9.43025,-0.00448,2.104966518,
1680,29349,2.75984,-3.39457,373.2072222,0.10976683,-9.4293611,-0.00477,1.976805262,
1690,29359,2.75519,-3.39468,363.7775556,0.106993399,-9.4296666,-0.00465,2.02788529,
1700,29369,2.75044,-3.39479,354.3475833,0.104219877,-9.4299723,-0.00475,1.985257326,
1710,29379,2.74559,-3.39469,344.9178889,0.101446438,-9.4296944,-0.00485,1.944266887,
1720,29389,2.74062,-3.39467,335.48825,0.098673015,-9.4296389,-0.00497,1.89731165,
1730,29399,2.7358,-3.3945,326.0590833,0.09589973,-9.4291667,-0.00482,1.956258651,
1740,29409,2.73107,-3.39458,316.6296944,0.093126381,-9.4293889,-0.00473,1.993528309,
1750,29419,2.72601,-3.39464,307.2001389,0.090352982,-9.4295555,-0.00506,1.863548518,
1760,29429,2.7207,-3.39483,297.7700556,0.087579428,-9.4300833,-0.00531,1.775910226,
1770,29439,2.71536,-3.39473,288.34025,0.084805956,-9.4298056,-0.00534,1.765881199,
1780,29449,2.70992,-3.39468,278.9105833,0.082032525,-9.4296667,-0.00544,1.733394614,
1790,29459,2.70449,-3.39482,269.4805278,0.079258979,-9.4300555,-0.00543,1.736658471,
1800,29469,2.69902,-3.39482,260.0504722,0.076485433,-9.4300556,-0.00547,1.723958976,
1810,29479,2.69335,-3.3947,250.62075,0.073711985,-9.4297222,-0.00567,1.663090335,
1820,29489,2.68758,-3.39458,241.1913611,0.070938636,-9.4293889,-0.00577,1.634209515,
1830,29499,2.68117,-3.39466,231.76175,0.068165221,-9.4296111,-0.00641,1.471078175,
1840,29509,2.67593,-3.3947,222.3320278,0.065391773,-9.4297222,-0.00524,1.799565305,
1850,29519,2.67021,-3.39481,212.902,0.062618235,-9.4300278,-0.00572,1.648606259,
1860,29529,2.66404,-3.39464,203.4724444,0.059844837,-9.4295556,-0.00617,1.528291021,
1870,29539,2.65773,-3.39463,194.0429167,0.057071446,-9.4295277,-0.00631,1.494378399,
1880,29549,2.65134,-3.39462,184.6134167,0.054298064,-9.4295,-0.00639,1.475665102,
1890,29559,2.64475,-3.39458,175.1840278,0.051524714,-9.4293889,-0.00659,1.430863263,
1900,29569,2.63794,-3.39441,165.7551111,0.048751503,-9.4289167,-0.00681,1.384569266,
1910,29579,2.63105,-3.39471,156.3253611,0.045978047,-9.42975,-0.00689,1.368613933,
1920,29589,2.62391,-3.39472,146.8955833,0.043204583,-9.4297778,-0.00714,1.320697171,
1930,29599,2.61677,-3.39492,137.46525,0.040430956,-9.4303333,-0.00714,1.320774972,
1940,29609,2.60929,-3.39456,128.0359167,0.037657623,-9.4293333,-0.00748,1.260606056,
1950,29619,2.60214,-3.39448,118.6068056,0.034884355,-9.4291111,-0.00715,1.318756797,
1960,29629,2.59517,-3.39455,109.1775,0.032111029,-9.4293056,-0.00697,1.352841549,
1970,29639,2.5866,-3.3946,99.74805556,0.029337663,-9.42944444,-0.00857,1.100285232,
1980,29649,2.57832,-3.39463,90.31852778,0.026564273,-9.42952778,-0.00828,1.138831857,
1990,29659,2.56969,-3.3947,80.88880556,0.023790825,-9.42972222,-0.00863,1.092667696,
2000,29669,2.56077,-3.39479,71.45883333,0.021017304,-9.42997223,-0.00892,1.057171775,
2010,29679,2.5519,-3.39455,62.02952778,0.018243979,-9.42930555,-0.00887,1.063055868,
2020,29689,2.54257,-3.39438,52.60069444,0.015470792,-9.42883334,-0.00933,1.01059307,
2030,29699,2.53289,-3.39468,43.17102778,0.012697361,-9.42966666,-0.00968,0.974139118,
2040,29709,2.52317,-3.3947,33.74130556,0.009923913,-9.42972222,-0.00972,0.970136031,
2050,29719,2.51285,-3.39451,24.31211111,0.007150621,-9.42919445,-0.01032,0.913681633,
2060,29727,2.49969,-3.39455,14.88280556,0.004377296,-9.42930555,-0.01316,0.71651258,

File: data/18650_procress_added/P25_25_dc_1.csv
time,actual time,voltage,current,capacity,SoC,dQ,dv,ICA
0,17308,4.24011,-0.00110564,3238,0.952352941,,,
10,17319,3.79309,-3.39482,3238,0.952352941,,,
20,17329,3.76656,-3.395,3228.569444,0.949579248,-9.430556,-0.02653,0.355467622
30,17339,3.74809,-3.39502,3219.138833,0.946805539,-9.430611,-0.01847,0.510590742
40,17349,3.73264,-3.3949,3209.708556,0.944031928,-9.430277,-0.01545,0.610373916
50,17359,3.72051,-3.39475,3200.278694,0.94125844,-9.429862,-0.01213,0.7774
60,17370,3.71051,-3.39495,3190.848278,0.938484788,-9.430416,-0.01,0.9430416
70,17380,3.70184,-3.39481,3181.41825,0.93571125,-9.430028,-0.00867,1.087661822
80,17390,3.69454,-3.39484,3171.988139,0.932937688,-9.430111,-0.0073,1.291796027
90,17400,3.68864,-3.39508,3162.557361,0.93016393,-9.430778,-0.0059,1.598436949
100,17412,3.68355,-3.39491,3153.127056,0.92739031,-9.430305,-0.00509,1.852712181
110,17422,3.67836,-3.39522,3143.695889,0.924616438,-9.431167,-0.00519,1.817180539
120,17432,3.67394,-3.3949,3134.265611,0.921842827,-9.430278,-0.00442,2.133547059
130,17443,3.67031,-3.39492,3124.835278,0.919069199,-9.430333,-0.00363,2.597887879
140,17454,3.66642,-3.39498,3115.404778,0.916295523,-9.4305,-0.00389,2.424293059
150,17464,3.66306,-3.39481,3105.97475,0.913521985,-9.430028,-0.00336,2.806555952
160,17474,3.6602,-3.39479,3096.544778,0.910748464,-9.429972,-0.00286,3.297193007
170,17484,3.65782,-3.39488,3087.114556,0.907974869,-9.430222,-0.00238,3.962278151
180,17494,3.65548,-3.39517,3077.683528,0.905201038,-9.431028,-0.00234,4.030353846
190,17504,3.65323,-3.39481,3068.2535,0.9024275,-9.430028,-0.00225,4.191123556
200,17515,3.65167,-3.39483,3058.823417,0.899653946,-9.430083,-0.00156,6.044925
210,17527,3.64944,-3.39482,3049.393361,0.8968804,-9.430056,-0.00223,4.228724664
220,17537,3.64717,-3.39466,3039.96375,0.894106985,-9.429611,-0.00227,4.154013656
230,17547,3.64523,-3.39493,3030.533389,0.89133335,-9.430361,-0.00194,4.861010825
240,17557,3.64337,-3.39479,3021.103417,0.888559828,-9.429972,-0.00186,5.069877419
250,17568,3.64159,-3.39497,3011.672944,0.88578616,-9.430473,-0.00178,5.298018539
260,17578,3.63985,-3.39497,3002.242472,0.883012492,-9.430472,-0.00174,5.419811494
270,17588,3.63802,-3.39483,2992.812389,0.880238938,-9.430083,-0.00183,5.15305082
280,17598,3.6358,-3.39493,2983.382028,0.877465302,-9.430361,-0.00222,4.24791036
290,17608,3.63462,-3.39492,2973.951694,0.874691675,-9.430334,-0.00118,7.991808475
300,17618,3.63295,-3.39497,2964.521222,0.871918007,-9.430472,-0.00167,5.646989222
310,17628,3.63137,-3.39442,2955.092278,0.869144788,-9.428944,-0.00158,5.967686076
320,17638,3.62959,-3.39478,2945.662333,0.866371275,-9.429945,-0.00178,5.29772191
330,17648,3.62794,-3.39473,2936.232528,0.863597802,-9.429805,-0.00165,5.715033333
340,17658,3.62632,-3.39497,2926.802056,0.860824134,-9.430472,-0.00162,5.821279012
350,17668,3.62465,-3.39487,2917.371861,0.858050547,-9.430195,-0.00167,5.646823353
360,17678,3.62304,-3.39501,2907.941278,0.855276846,-9.430583,-0.00161,5.857504969
370,17688,3.62134,-3.395,2898.510722,0.852503154,-9.430556,-0.0017,5.547385882
380,17698,3.6197,-3.39492,2889.080389,0.849729526,-9.430333,-0.00164,5.750203049
390,17709,3.61785,-3.39483,2879.650306,0.846955972,-9.430083,-0.00185,5.097342162
400,17719,3.61613,-3.39495,2870.219889,0.84418232,-9.430417,-0.00172,5.482800581
410,17729,3.61464,-3.39501,2860.789306,0.841408619,-9.430583,-0.00149,6.329250336
420,17740,3.61289,-3.39502,2851.358694,0.83863491,-9.430612,-0.00175,5.388921143
430,17750,3.61108,-3.39501,2841.928111,0.835861209,-9.430583,-0.00181,5.210266851
440,17760,3.60937,-3.39487,2832.497917,0.833087623,-9.430194,-0.00171,5.514733333
450,17770,3.60775,-3.39475,2823.068056,0.830314134,-9.429861,-0.00162,5.820901852
460,17780,3.60577,-3.39468,2813.638389,0.827540703,-9.429667,-0.00198,4.762458081
470,17790,3.604,-3.39482,2804.208333,0.824767157,-9.430056,-0.00177,5.327715254
480,17800,3.60253,-3.39502,2794.777722,0.821993448,-9.430611,-0.00147,6.415381633
490,17810,3.60085,-3.39496,2785.347278,0.819219788,-9.430444,-0.00168,5.613359524
500,17820,3.59902,-3.39491,2775.916972,0.816446168,-9.430306,-0.00183,5.153172678
510,17832,3.59713,-3.39489,2766.486722,0.813672565,-9.43025,-0.00189,4.989550265
520,17842,3.59491,-3.39495,2757.056306,0.810898913,-9.430416,-0.00222,4.247935135
530,17852,3.59319,-3.39491,2747.626,0.808125294,-9.430306,-0.00172,5.482736047
540,17862,3.59143,-3.39496,2738.195556,0.805351634,-9.430444,-0.00176,5.358206818
550,17872,3.58957,-3.39475,2728.765694,0.802578145,-9.429862,-0.00186,5.06981828
560,17882,3.58754,-3.39505,2719.335,0.799804412,-9.430694,-0.00203,4.645662069
570,17892,3.58534,-3.39504,2709.904333,0.797030686,-9.430667,-0.0022,4.286666818
580,17902,3.58323,-3.3951,2700.4735,0.794256912,-9.430833,-0.00211,4.4695891
590,17912,3.581,-3.39491,2691.043194,0.791483292,-9.430306,-0.00223,4.228836771
600,17923,3.57858,-3.39463,2681.613667,0.788709902,-9.429527,-0.00242,3.89649876
610,17933,3.57617,-3.39473,2672.183861,0.78593643,-9.429806,-0.00241,3.912782573
620,17944,3.5737,-3.39495,2662.753444,0.783162778,-9.430417,-0.00247,3.817982591
630,17954,3.57123,-3.39497,2653.322972,0.780389109,-9.430472,-0.00247,3.818004858
640,17964,3.56879,-3.39505,2643.892278,0.777615376,-9.430694,-0.00244,3.865038525
650,17974,3.5665,-3.39476,2634.462389,0.774841879,-9.429889,-0.00229,4.117855459
660,17985,3.56345,-3.39473,2625.032583,0.772068407,-9.429806,-0.00305,3.091739672
670,17995,3.56114,-3.39484,2615.602472,0.769294845,-9.430111,-0.00231,4.082299134
680,18005,3.55764,-3.3949,2606.172194,0.766521234,-9.430278,-0.0035,2.694365143
690,18016,3.55531,-3.395,2596.741639,0.763747541,-9.430555,-0.00233,4.047448498
700,18026,3.55242,-3.39487,2587.311444,0.760973954,-9.430195,-0.00289,3.263043253
710,18036,3.54955,-3.39495,2577.881028,0.758200302,-9.430416,-0.00287,3.285859233
720,18046,3.5469,-3.39485,2568.450889,0.755426732,-9.430139,-0.00265,3.558543019
730,18056,3.54423,-3.39508,2559.020111,0.752652974,-9.430778,-0.00267,3.532126592
740,18066,3.54103,-3.39485,2549.589972,0.749879404,-9.430139,-0.0032,2.946918437
750,18076,3.53796,-3.39491,2540.159667,0.747105784,-9.430305,-0.00307,3.071760586
760,18086,3.53497,-3.39496,2530.729222,0.744332124,-9.430445,-0.00299,3.153994983
770,18096,3.53201,-3.3948,2521.299222,0.741558595,-9.43,-0.00296,3.185810811
780,18107,3.52888,-3.39489,2511.868972,0.738784992,-9.43025,-0.00313,3.012859425
790,18117,3.52583,-3.39453,2502.439722,0.736011683,-9.42925,-0.00305,3.091557377
800,18127,3.52276,-3.39475,2493.009861,0.733238194,-9.429861,-0.00307,3.071615961
810,18137,3.51958,-3.39483,2483.579778,0.730464641,-9.430083,-0.00318,2.965434906
820,18147,3.51636,-3.39484,2474.149667,0.727691078,-9.430111,-0.00322,2.928605901
830,18157,3.51344,-3.39499,2464.719139,0.724917394,-9.430528,-0.00292,3.229632877
840,18167,3.51042,-3.39484,2455.289028,0.722143832,-9.430111,-0.00302,3.122553311
850,18177,3.50759,-3.39502,2445.858417,0.719370123,-9.430611,-0.00283,3.332371378
860,18187,3.50459,-3.39494,2436.428028,0.716596479,-9.430389,-0.003,3.143463
870,18197,3.5016,-3.39491,2426.997722,0.713822859,-9.430306,-0.00299,3.153948495
880,18207,3.49856,-3.39488,2417.5675,0.711049265,-9.430222,-0.00304,3.102046711
890,18217,3.49555,-3.39469,2408.137806,0.708275825,-9.429694,-0.00301,3.132788704
900,18227,3.49269,-3.39497,2398.707333,0.705502157,-9.430473,-0.00286,3.297368182
910,18237,3.48966,-3.39498,2389.276833,0.70272848,-9.4305,-0.00303,3.112376238
920,18247,3.48683,-3.39484,2379.846722,0.699954918,-9.430111,-0.00283,3.3321947
930,18257,3.48379,-3.39489,2370.416472,0.697181315,-9.43025,-0.00304,3.102055921
940,18267,3.48093,-3.39485,2360.986333,0.694407745,-9.430139,-0.00286,3.297251399
950,18277,3.47805,-3.39512,2351.555444,0.691633954,-9.430889,-0.00288,3.274614236
960,18287,3.47547,-3.39501,2342.124861,0.688860253,-9.430583,-0.00258,3.655264729
970,18297,3.47288,-3.39487,2332.694667,0.686086667,-9.430194,-0.00259,3.641001544
980,18307,3.47009,-3.39498,2323.264167,0.68331299,-9.4305,-0.00279,3.380107527
990,18317,3.46731,-3.39474,2313.834333,0.68053951,-9.429834,-0.00278,3.392026619
1000,18327,3.4646,-3.39491,2304.404028,0.677765891,-9.430305,-0.00271,3.479817343
1010,18337,3.46202,-3.39502,2294.973417,0.674992181,-9.430611,-0.00258,3.655275581
1020,18347,3.4591,-3.39488,2285.543194,0.672218587,-9.430223,-0.00292,3.229528425
1030,18357,3.45653,-3.39489,2276.112944,0.669444984,-9.43025,-0.00257,3.669357977
1040,18367,3.4541,-3.39464,2266.683389,0.666671585,-9.429555,-0.00243,3.880475309
1050,18377,3.45168,-3.39479,2257.253417,0.663898064,-9.429972,-0.00242,3.896682645
1060,18387,3.44939,-3.3948,2247.823417,0.661124534,-9.43,-0.00229,4.11790393
1070,18397,3.44649,-3.39492,2238.393083,0.658350907,-9.430334,-0.0029,3.25183931
1080,18407,3.44462,-3.39505,2228.962389,0.655577173,-9.430694,-0.00187,5.043151872
1090,18417,3.44216,-3.39485,2219.53225,0.652803603,-9.430139,-0.00246,3.833389837
1100,18427,3.43974,-3.39482,2210.102194,0.650030057,-9.430056,-0.00242,3.896717355
1110,18437,3.43724,-3.39482,2200.672139,0.647256511,-9.430055,-0.0025,3.772022
1120,18447,3.43484,-3.39469,2191.242444,0.644483072,-9.429695,-0.0024,3.929039583
1130,18457,3.43251,-3.39473,2181.812639,0.6417096,-9.429805,-0.00233,4.047126609
1140,18467,3.42994,-3.39479,2172.382667,0.638936078,-9.429972,-0.00257,3.669249805
1150,18477,3.42771,-3.39493,2162.952306,0.636162443,-9.430361,-0.00223,4.228861435
1160,18487,3.42554,-3.39482,2153.52225,0.633388897,-9.430056,-0.00217,4.345647926
1170,18497,3.42349,-3.3948,2144.09225,0.630615368,-9.43,-0.00205,4.6
1180,18507,3.42125,-3.39493,2134.661889,0.627841732,-9.430361,-0.00224,4.209982589
1190,18517,3.41907,-3.39487,2125.231694,0.625068145,-9.430195,-0.00218,4.325777523
1200,18527,3.41674,-3.39503,2115.801056,0.622294428,-9.430638,-0.00233,4.04748412
1210,18537,3.41444,-3.3949,2106.370778,0.619520817,-9.430278,-0.0023,4.10012087
1220,18547,3.41228,-3.39501,2096.940194,0.616747116,-9.430584,-0.00216,4.366011111
1230,18557,3.40969,-3.395,2087.509639,0.613973423,-9.430555,-0.00259,3.641140927
1240,18567,3.40737,-3.39479,2078.079667,0.611199902,-9.429972,-0.00232,4.064643103
1250,18577,3.40505,-3.39472,2068.649889,0.608426438,-9.429778,-0.00232,4.064559483
1260,18587,3.40283,-3.39468,2059.220222,0.605653007,-9.429667,-0.00222,4.247597748
1270,18597,3.40063,-3.39455,2049.790917,0.602879681,-9.429305,-0.0022,4.286047727
1280,18607,3.39839,-3.39505,2040.360222,0.600105948,-9.430695,-0.00224,4.210131696
1290,18617,3.39575,-3.39498,2030.929722,0.597332271,-9.4305,-0.00264,3.572159091
1300,18627,3.39355,-3.39473,2021.499917,0.594558799,-9.429805,-0.0022,4.286275
1310,18637,3.39132,-3.39476,2012.070028,0.591785302,-9.429889,-0.00223,4.228649776
1320,18647,3.3888,-3.39494,2002.639639,0.589011658,-9.430389,-0.00252,3.742217857
1330,18657,3.38653,-3.39467,1993.21,0.586238235,-9.429639,-0.00227,4.154025991
1340,18667,3.38405,-3.39486,1983.779833,0.583464657,-9.430167,-0.00248,3.802486694
1350,18677,3.38174,-3.39476,1974.349944,0.58069116,-9.429889,-0.00231,4.08220303
1360,18687,3.37934,-3.39473,1964.920139,0.577917688,-9.429805,-0.0024,3.929085417
1370,18697,3.37685,-3.39486,1955.489972,0.575144109,-9.430167,-0.00249,3.787215663
1380,18707,3.37484,-3.39478,1946.060028,0.572370596,-9.429944,-0.00201,4.691514428
1390,18717,3.37229,-3.39467,1936.630389,0.569597173,-9.429639,-0.00255,3.697897647
1400,18727,3.36983,-3.39495,1927.199972,0.566823521,-9.430417,-0.00246,3.833502846
1410,18737,3.36726,-3.39511,1917.769111,0.564049739,-9.430861,-0.00257,3.66959572
1420,18747,3.36464,-3.39508,1908.338333,0.56127598,-9.430778,-0.00262,3.599533588
1430,18757,3.3621,-3.39499,1898.907806,0.558502296,-9.430527,-0.00254,3.712805906
1440,18767,3.35931,-3.39482,1889.47775,0.55572875,-9.430056,-0.00279,3.379948387
1450,18777,3.35704,-3.39458,1880.048361,0.5529554,-9.429389,-0.00227,4.153915859
1460,18787,3.3543,-3.3948,1870.618361,0.550181871,-9.43,-0.00274,3.441605839
1470,18797,3.35178,-3.39488,1861.188139,0.547408276,-9.430222,-0.00252,3.742151587
1480,18807,3.3492,-3.3949,1851.757861,0.544634665,-9.430278,-0.00258,3.655146512
1490,18817,3.34682,-3.39494,1842.327472,0.541861021,-9.430389,-0.00238,3.962348319
1500,18827,3.34415,-3.39476,1832.897583,0.539087525,-9.429889,-0.00267,3.531793633
1510,18837,3.34145,-3.39493,1823.467222,0.536313889,-9.430361,-0.0027,3.492726296
1520,18847,3.33875,-3.39499,1814.036694,0.533540204,-9.430528,-0.0027,3.492788148
1530,18857,3.33587,-3.39496,1804.60625,0.530766544,-9.430444,-0.00288,3.274459722
1540,18867,3.33324,-3.39491,1795.175944,0.527992925,-9.430306,-0.00263,3.585667681
1550,18877,3.3304,-3.3947,1785.746222,0.525219477,-9.429722,-0.00284,3.320324648
1560,18887,3.32751,-3.39498,1776.315722,0.522445801,-9.4305,-0.00289,3.263148789
1570,18897,3.32477,-3.39478,1766.885778,0.519672288,-9.429944,-0.00274,3.441585401
1580,18907,3.32204,-3.39494,1757.455389,0.516898644,-9.430389,-0.00273,3.454354945
1590,18917,3.31928,-3.39489,1748.025139,0.514125041,-9.43025,-0.00276,3.416757246
1600,18927,3.31653,-3.39481,1738.595111,0.511351503,-9.430028,-0.00275,3.429101091
1610,18937,3.31383,-3.39484,1729.165,0.508577941,-9.430111,-0.0027,3.492633704
1620,18947,3.3108,-3.39469,1719.735306,0.505804502,-9.429694,-0.00303,3.112110231
1630,18957,3.30796,-3.39477,1710.305389,0.503030997,-9.429917,-0.00284,3.32039331
1640,18967,3.30511,-3.39498,1700.874889,0.50025732,-9.4305,-0.00285,3.308947368
1650,18977,3.30208,-3.39484,1691.444778,0.497483758,-9.430111,-0.00303,3.112247855
1660,18987,3.29916,-3.39487,1682.014583,0.494710172,-9.430195,-0.00292,3.229518836
1670,18997,3.29624,-3.39469,1672.584889,0.491936732,-9.429694,-0.00292,3.22934726
1680,19007,3.29338,-3.39471,1663.155139,0.489163276,-9.42975,-0.00286,3.297115385
1690,19017,3.29058,-3.39492,1653.724806,0.486389649,-9.430333,-0.0028,3.367976071
1700,19027,3.28806,-3.39483,1644.294722,0.483616095,-9.430084,-0.00252,3.742096825
1710,19037,3.2848,-3.39474,1634.864889,0.480842614,-9.429833,-0.00326,2.89258681
1720,19047,3.28179,-3.39473,1625.435083,0.478069142,-9.429806,-0.00301,3.132825914
1730,19057,3.2789,-3.39454,1616.005806,0.475295825,-9.429277,-0.00289,3.262725606
1740,19067,3.2758,-3.39484,1606.575694,0.472522263,-9.430112,-0.0031,3.041971613
1750,19077,3.27276,-3.39474,1597.145861,0.469748783,-9.429833,-0.00304,3.10191875
1760,19087,3.26981,-3.39459,1587.716444,0.466975425,-9.429417,-0.00295,3.196412542
1770,19097,3.2669,-3.39486,1578.286278,0.464201846,-9.430166,-0.00291,3.240606873
1780,19107,3.26379,-3.39481,1568.85625,0.461428309,-9.430028,-0.00311,3.032163344
1790,19117,3.26079,-3.39497,1559.425778,0.458654641,-9.430472,-0.003,3.143490667
1800,19127,3.25788,-3.39476,1549.995889,0.455881144,-9.429889,-0.00291,3.240511684
1810,19137,3.25505,-3.39482,1540.565833,0.453107598,-9.430056,-0.00283,3.332175265
1820,19147,3.25206,-3.39497,1531.135361,0.45033393,-9.430472,-0.00299,3.154004013
1830,19157,3.24903,-3.39488,1521.705139,0.447560335,-9.430222,-0.00303,3.112284488
1840,19167,3.24608,-3.39488,1512.274917,0.44478674,-9.430222,-0.00295,3.196685424
1850,19177,3.24308,-3.39487,1502.844722,0.442013154,-9.430195,-0.003,3.143398333
1860,19187,3.23992,-3.39471,1493.414972,0.439239698,-9.42975,-0.00316,2.984098101
1870,19197,3.23707,-3.39466,1483.985361,0.436466283,-9.429611,-0.00285,3.308635439
1880,19207,3.23402,-3.39472,1474.555583,0.433692819,-9.429778,-0.00305,3.091730492
1890,19217,3.23122,-3.3951,1465.12475,0.430919044,-9.430833,-0.0028,3.368154643
1900,19227,3.22836,-3.39484,1455.694639,0.428145482,-9.430111,-0.00286,3.297241608
1910,19237,3.22557,-3.39486,1446.264472,0.425371904,-9.430167,-0.00279,3.379988172
1920,19247,3.22265,-3.39488,1436.83425,0.422598309,-9.430222,-0.00292,3.229528082
1930,19257,3.21964,-3.39498,1427.40375,0.419824632,-9.4305,-0.00301,3.133056478
1940,19267,3.21675,-3.39462,1417.97425,0.41705125,-9.4295,-0.00289,3.262802768
1950,19277,3.21376,-3.39496,1408.543806,0.41427759,-9.430444,-0.00299,3.153994649
1960,19287,3.21098,-3.39464,1399.11425,0.411504191,-9.429556,-0.00278,3.391926619
1970,19297,3.20827,-3.3951,1389.683417,0.408730417,-9.430833,-0.00271,3.480012177
1980,19307,3.20528,-3.39475,1380.253556,0.405956928,-9.429861,-0.00299,3.153799666
1990,19317,3.20233,-3.39488,1370.823333,0.403183333,-9.430223,-0.00295,3.196685763
2000,19327,3.19967,-3.39486,1361.393167,0.400409755,-9.430166,-0.00266,3.545175188
2010,19337,3.19702,-3.39481,1351.963139,0.397636217,-9.430028,-0.00265,3.558501132
2020,19347,3.19408,-3.39499,1342.532611,0.394862533,-9.430528,-0.00294,3.207662585
2030,19357,3.1911,-3.395,1333.102056,0.39208884,-9.430555,-0.00298,3.164615772
2040,19367,3.18837,-3.39483,1323.671972,0.389315286,-9.430084,-0.00273,3.454243223
2050,19377,3.18551,-3.39471,1314.242222,0.38654183,-9.42975,-0.00286,3.297115385
2060,19387,3.18264,-3.39485,1304.812083,0.38376826,-9.430139,-0.00287,3.285762718
2070,19397,3.18009,-3.39488,1295.381861,0.380994665,-9.430222,-0.00255,3.698126275
2080,19407,3.17725,-3.39484,1285.95175,0.378221103,-9.430111,-0.00284,3.32046162
2090,19417,3.17461,-3.3949,1276.521472,0.375447492,-9.430278,-0.00264,3.572075
2100,19427,3.1721,-3.39496,1267.091028,0.372673832,-9.430444,-0.00251,3.757149004
2110,19437,3.16946,-3.39484,1257.660917,0.36990027,-9.430111,-0.00264,3.572011742
2120,19447,3.16691,-3.3948,1248.230917,0.36712674,-9.43,-0.00255,3.698039216
2130,19457,3.16437,-3.39502,1238.800306,0.364353031,-9.430611,-0.00254,3.712838976
2140,19467,3.16167,-3.39482,1229.37025,0.361579485,-9.430056,-0.0027,3.492613333
2150,19477,3.1591,-3.39465,1219.940667,0.358806078,-9.429583,-0.00257,3.669098444
2160,19487,3.15654,-3.39504,1210.51,0.356032353,-9.430667,-0.00256,3.683854297
2170,19497,3.1539,-3.39497,1201.079528,0.353258685,-9.430472,-0.00264,3.572148485
2180,19507,3.15138,-3.3947,1191.649806,0.350485237,-9.429722,-0.00252,3.741953175
2190,19517,3.14883,-3.39486,1182.219639,0.347711658,-9.430167,-0.00255,3.698104706
2200,19527,3.14628,-3.3947,1172.789917,0.344938211,-9.429722,-0.00255,3.697930196
2210,19537,3.14369,-3.39489,1163.359667,0.342164608,-9.43025,-0.00259,3.641023166
2220,19547,3.1414,-3.39508,1153.928889,0.33939085,-9.430778,-0.00229,4.118243668
2230,19557,3.13886,-3.39478,1144.498944,0.336617337,-9.429945,-0.00254,3.712576772
2240,19567,3.13624,-3.39479,1135.068972,0.333843815,-9.429972,-0.00262,3.599225954
2250,19578,3.13347,-3.39483,1125.638889,0.331070261,-9.430083,-0.00277,3.404362094
2260,19588,3.13095,-3.39472,1116.209111,0.328296797,-9.429778,-0.00252,3.741975397
2270,19598,3.12845,-3.39489,1106.778861,0.325523194,-9.43025,-0.0025,3.7721
2280,19608,3.1259,-3.39467,1097.349222,0.322749771,-9.429639,-0.00255,3.697897647
2290,19618,3.12317,-3.39477,1087.919306,0.319976266,-9.429916,-0.00273,3.454181685
2300,19628,3.12053,-3.39469,1078.489611,0.317202827,-9.429695,-0.00264,3.571854167
2310,19638,3.11782,-3.39473,1069.059806,0.314429355,-9.429805,-0.00271,3.479632841
2320,19648,3.11515,-3.39446,1059.63075,0.311656103,-9.429056,-0.00267,3.531481648
2330,19658,3.11239,-3.39479,1050.200778,0.308882582,-9.429972,-0.00276,3.416656522
2340,19668,3.11008,-3.39485,1040.770639,0.306109011,-9.430139,-0.00231,4.082311255
2350,19678,3.10713,-3.39471,1031.340889,0.303335556,-9.42975,-0.00295,3.196525424
2360,19688,3.10445,-3.39478,1021.910944,0.300562042,-9.429945,-0.00268,3.518636194
2370,19698,3.10165,-3.39489,1012.480694,0.29778844,-9.43025,-0.0028,3.367946429
2380,19708,3.09887,-3.39479,1003.050722,0.295014918,-9.429972,-0.00278,3.392076259
2390,19718,3.09598,-3.39483,993.6206389,0.292241364,-9.4300831,-0.00289,3.263004533
2400,19728,3.09311,-3.39484,984.1905278,0.289467802,-9.4301111,-0.00287,3.285752997
2410,19738,3.09028,-3.39468,974.7608611,0.286694371,-9.4296667,-0.00283,3.332037703
2420,19748,3.08751,-3.39468,965.3311944,0.28392094,-9.4296667,-0.00277,3.404211805
2430,19758,3.0848,-3.3948,955.9011944,0.28114741,-9.43,-0.00271,3.479704797
2440,19768,3.08193,-3.39504,946.4705278,0.278373685,-9.4306666,-0.00287,3.285946551
2450,19778,3.07914,-3.39487,937.0403333,0.275600098,-9.4301945,-0.00279,3.379998029
2460,19788,3.07618,-3.39482,927.6102778,0.272826552,-9.4300555,-0.00296,3.185829561
2470,19798,3.07317,-3.39488,918.1800556,0.270052958,-9.4302222,-0.00301,3.132964186
2480,19808,3.07032,-3.39482,908.75,0.267279412,-9.4300556,-0.00285,3.308791439
2490,19818,3.06744,-3.39491,899.3196944,0.264505792,-9.4303056,-0.00288,3.274411667
2500,19828,3.06446,-3.39452,889.8904722,0.261732492,-9.4292222,-0.00298,3.164168523
2510,19838,3.06152,-3.39492,880.4601389,0.258958864,-9.4303333,-0.00294,3.207596361
2520,19848,3.0585,-3.39471,871.0303889,0.256185408,-9.42975,-0.00302,3.122433775
2530,19858,3.05524,-3.39457,861.6010278,0.253412067,-9.4293611,-0.00326,2.892442055
2540,19868,3.0522,-3.39448,852.1719167,0.250638799,-9.4291111,-0.00304,3.101681283
2550,19878,3.04899,-3.39465,842.7423333,0.247865392,-9.4295834,-0.00321,2.937564922
2560,19888,3.04599,-3.39468,833.3126667,0.245091961,-9.4296666,-0.003,3.1432222
2570,19898,3.04287,-3.39482,823.8826111,0.242318415,-9.4300556,-0.00312,3.022453718
2580,19908,3.03958,-3.39492,814.4522778,0.239544788,-9.4303333,-0.00329,2.866362705
2590,19918,3.0362,-3.39472,805.0225,0.236771324,-9.4297778,-0.00338,2.789875089
2600,19928,3.0327,-3.39486,795.5923333,0.233997745,-9.4301667,-0.0035,2.694333343
2610,19938,3.02932,-3.39474,786.1625,0.231224265,-9.4298333,-0.00338,2.789891509
2620,19948,3.02591,-3.39484,776.7323889,0.228450703,-9.4301111,-0.00341,2.765428475
2630,19958,3.0223,-3.39481,767.3023611,0.225677165,-9.4300278,-0.00361,2.612196066
2640,19968,3.0187,-3.39475,757.8725,0.222903676,-9.4298611,-0.0036,2.619405861
2650,19978,3.01507,-3.39492,748.4421667,0.220130049,-9.4303333,-0.00363,2.597887961
2660,19988,3.01135,-3.39481,739.0121389,0.217356511,-9.4300278,-0.00372,2.53495371
2670,19998,3.00786,-3.39478,729.5821944,0.214582998,-9.4299445,-0.00349,2.701989828
2680,20008,3.00412,-3.39467,720.1525556,0.211809575,-9.4296388,-0.00374,2.521293797
2690,20018,3.00027,-3.39461,710.7230833,0.209036201,-9.4294723,-0.00385,2.449213584
2700,20028,2.99633,-3.39478,701.2931389,0.206262688,-9.4299444,-0.00394,2.393386904
2710,20038,2.99233,-3.39485,691.863,0.203489118,-9.4301389,-0.004,2.357534725
2720,20048,2.98825,-3.39499,682.4324722,0.200715433,-9.4305278,-0.00408,2.311403873
2730,20058,2.98401,-3.39488,673.00225,0.197941838,-9.4302222,-0.00424,2.224109009
2740,20068,2.97983,-3.39482,663.5721944,0.195168292,-9.4300556,-0.00418,2.255994163
2750,20078,2.97562,-3.39489,654.1419444,0.19239469,-9.43025,-0.00421,2.239964371
2760,20088,2.97129,-3.39474,644.7121111,0.189621209,-9.4298333,-0.00433,2.1777906
2770,20098,2.9672,-3.39455,635.2828056,0.186847884,-9.4293055,-0.00409,2.305453667
2780,20108,2.96268,-3.3947,625.8530833,0.184074436,-9.4297223,-0.00452,2.086221748
2790,20118,2.95849,-3.39476,616.4231944,0.18130094,-9.4298889,-0.00419,2.250570143
2800,20128,2.95387,-3.39494,606.9928056,0.178527296,-9.4303888,-0.00462,2.041209697
2810,20138,2.94914,-3.39474,597.5629722,0.175753815,-9.4298334,-0.00473,1.993622283
2820,20148,2.9445,-3.39489,588.1327222,0.172980212,-9.43025,-0.00464,2.032381466
2830,20158,2.93973,-3.39479,578.70275,0.170206691,-9.4299722,-0.00477,1.976933375
2840,20168,2.93482,-3.39469,569.2730556,0.167433252,-9.4296944,-0.00491,1.920508024
2850,20178,2.92985,-3.39474,559.8432222,0.164659771,-9.4298334,-0.00497,1.897350785
2860,20188,2.92449,-3.39478,550.4132778,0.161886258,-9.4299444,-0.00536,1.759317985
2870,20198,2.91961,-3.39464,540.9837222,0.159112859,-9.4295556,-0.00488,1.932285984
2880,20208,2.91466,-3.3947,531.554,0.156339412,-9.4297222,-0.00495,1.904994384
2890,20218,2.90962,-3.39469,522.1243056,0.153565972,-9.4296944,-0.00504,1.870971111
2900,20228,2.90449,-3.39468,512.6946389,0.150792541,-9.4296667,-0.00513,1.838141657
2910,20238,2.89875,-3.39493,503.2642778,0.148018905,-9.4303611,-0.00574,1.642920052
2920,20248,2.89331,-3.39476,493.8343889,0.145245408,-9.4298889,-0.00544,1.73343546
2930,20258,2.88759,-3.39468,484.4047222,0.142471977,-9.4296667,-0.00572,1.648543129
2940,20268,2.88185,-3.39466,474.9751111,0.139698562,-9.4296111,-0.00574,1.64278939
2950,20278,2.87595,-3.39473,465.5453056,0.13692509,-9.4298055,-0.0059,1.598272119
2960,20288,2.87,-3.39496,456.1148611,0.13415143,-9.4304445,-0.00595,1.584948655
2970,20298,2.86404,-3.39473,446.6850556,0.131377958,-9.4298055,-0.00596,1.582182131
2980,20308,2.85844,-3.39476,437.2551667,0.128604461,-9.4298889,-0.0056,1.683908732
2990,20318,2.85262,-3.39457,427.8258056,0.125831119,-9.4293611,-0.00582,1.620165137
3000,20328,2.84672,-3.39491,418.3955,0.1230575,-9.4303056,-0.0059,1.598356881
3010,20338,2.84031,-3.39465,408.9659167,0.120284093,-9.4295833,-0.00641,1.471073838
3020,20348,2.83413,-3.3949,399.5356389,0.117510482,-9.4302778,-0.00618,1.525934919
3030,20358,2.82778,-3.39476,390.10575,0.114736985,-9.4298889,-0.00635,1.485021874
3040,20368,2.82133,-3.39474,380.6759167,0.111963505,-9.4298333,-0.00645,1.461989659
3050,20378,2.81498,-3.39447,371.2468333,0.109190245,-9.4290834,-0.00635,1.484895024
3060,20388,2.80871,-3.39477,361.8169167,0.10641674,-9.4299166,-0.00627,1.503973939
3070,20398,2.80226,-3.39478,352.3869722,0.103643227,-9.4299445,-0.00645,1.462006899
3080,20408,2.79596,-3.3948,342.9569722,0.100869698,-9.43,-0.0063,1.496825397
3090,20418,2.78963,-3.39476,333.5270833,0.098096201,-9.4298889,-0.00633,1.489713886
3100,20428,2.7836,-3.39458,324.0976944,0.095322851,-9.4293889,-0.00603,1.563746086
3110,20438,2.77717,-3.3947,314.6679722,0.092549404,-9.4297222,-0.00643,1.466519782
3120,20448,2.77064,-3.39473,305.2381667,0.089775931,-9.4298055,-0.00653,1.444074349
3130,20458,2.76405,-3.3945,295.809,0.087002647,-9.4291667,-0.00659,1.430829545
3140,20468,2.75766,-3.39469,286.3793056,0.084229208,-9.4296944,-0.00639,1.475695524
3150,20478,2.7512,-3.39491,276.949,0.081455588,-9.4303056,-0.00646,1.459799628
3160,20488,2.74454,-3.39469,267.5193056,0.078682149,-9.4296944,-0.00666,1.41587003
3170,20498,2.73801,-3.39469,258.0896111,0.075908709,-9.4296945,-0.00653,1.444057351
3180,20508,2.73139,-3.3948,248.6596111,0.07313518,-9.43,-0.00662,1.424471299
3190,20518,2.72446,-3.39476,239.2297222,0.070361683,-9.4298889,-0.00693,1.360734329
3200,20528,2.71825,-3.39464,229.8001667,0.067588284,-9.4295555,-0.00621,1.51844694
3210,20538,2.71147,-3.39488,220.3699444,0.06481469,-9.4302223,-0.00678,1.390888245
3220,20548,2.70436,-3.39462,210.9404444,0.062041307,-9.4295,-0.00711,1.326230661
3230,20558,2.69726,-3.39477,201.5105278,0.059267802,-9.4299166,-0.0071,1.328157268
3240,20568,2.68993,-3.39469,192.0808333,0.056494363,-9.4296945,-0.00733,1.286452183
3250,20578,2.68243,-3.39461,182.6513611,0.053720989,-9.4294722,-0.0075,1.25726296
3260,20588,2.67463,-3.39443,173.2223889,0.050947761,-9.4289722,-0.0078,1.20884259
3270,20598,2.66694,-3.39475,163.7925278,0.048174273,-9.4298611,-0.00769,1.226249818
3280,20608,2.65878,-3.39469,154.3628333,0.045400833,-9.4296945,-0.00816,1.155599816
3290,20618,2.6505,-3.39452,144.9336111,0.042627533,-9.4292222,-0.00828,1.138794952
3300,20628,2.64248,-3.39476,135.5037222,0.039854036,-9.4298889,-0.00802,1.175796621
3310,20638,2.63413,-3.39458,126.0743333,0.037080686,-9.4293889,-0.00835,1.129268132
3320,20648,2.62505,-3.39475,116.6444722,0.034307198,-9.4298611,-0.00908,1.038530958
3330,20658,2.61577,-3.39489,107.2142222,0.031533595,-9.43025,-0.00928,1.016190733
3340,20668,2.60605,-3.39473,97.78441667,0.028760123,-9.42980553,-0.00972,0.970144602
3350,20678,2.59574,-3.39455,88.35511111,0.025986797,-9.42930556,-0.01031,0.914578619
3360,20688,2.5856,-3.39472,78.92533333,0.023213333,-9.42977778,-0.01014,0.929958361
3370,20698,2.57477,-3.39485,69.49519444,0.020439763,-9.43013889,-0.01083,0.87074228
3380,20708,2.56362,-3.39483,60.06511111,0.017666209,-9.43008333,-0.01115,0.845747384
3390,20718,2.55192,-3.39473,50.63530556,0.014892737,-9.42980555,-0.0117,0.805966286
3400,20728,2.54046,-3.3946,41.20586111,0.012119371,-9.42944445,-0.01146,0.822813652
3410,20738,2.52836,-3.39463,31.77633333,0.00934598,-9.42952778,-0.0121,0.779299817
3420,20748,2.51516,-3.39472,22.34655556,0.006572516,-9.42977777,-0.0132,0.714377104
3430,20755,2.49834,-3.39478,12.91661111,0.003799003,-9.42994445,-0.01682,0.56063879
