Repository: lifeplay2019/Battery_coldtemperature

# Battery Cold Temperature Lab 1

 This is the project file for testing the battery in cold temperature

First release in 2024/7/10

File: data/21700_procress/N10_-10_dc_2.csv
time,actual time,voltage,current,capacity,SoC,dQ,dv,ICA
0,11094,4.07188,-0.00106177,3490,0.698,,,
10,11104,3.47405,-4.99831,3490,0.698,,,
20,11114,3.44343,-4.99834,3476.115722,0.695223144,-13.884278,-0.03062,0.45343821
30,11124,3.42317,-4.9984,3462.231278,0.692446256,-13.884444,-0.02026,0.685313129
40,11134,3.40851,-4.99833,3448.347028,0.689669406,-13.88425,-0.01466,0.947083902
50,11144,3.39725,-4.99828,3434.462917,0.686892583,-13.884111,-0.01126,1.233047158
60,11154,3.38804,-4.99828,3420.578806,0.684115761,-13.884111,-0.00921,1.507503909
70,11164,3.38009,-4.9983,3406.694639,0.681338928,-13.884167,-0.00795,1.746436101
80,11174,3.37333,-4.99841,3392.810167,0.678562033,-13.884472,-0.00676,2.053915976
90,11184,3.36727,-4.9981,3378.926556,0.675785311,-13.883611,-0.00606,2.291024917
100,11194,3.36161,-4.99822,3365.042611,0.673008522,-13.883945,-0.00566,2.452993816
110,11204,3.35673,-4.99832,3351.158389,0.670231678,-13.884222,-0.00488,2.845127459
120,11214,3.35162,-4.99852,3337.273611,0.667454722,-13.884778,-0.00511,2.717177691
130,11224,3.34673,-4.99834,3323.389333,0.664677867,-13.884278,-0.00489,2.839320654
140,11234,3.34218,-4.99807,3309.505806,0.661901161,-13.883527,-0.00455,3.051324615
150,11244,3.33791,-4.99823,3295.621833,0.659124367,-13.883973,-0.00427,3.251515925
160,11254,3.33502,-4.99823,3281.737861,0.656347572,-13.883972,-0.00289,4.804142561
170,11264,3.33199,-4.9984,3267.853417,0.653570683,-13.884444,-0.00303,4.582324752
180,11274,3.32911,-4.99837,3253.969056,0.650793811,-13.884361,-0.00288,4.820958681
190,11284,3.32652,-4.99826,3240.085,0.648017,-13.884056,-0.00259,5.360639382
200,11294,3.32403,-4.99816,3226.201222,0.645240244,-13.883778,-0.00249,5.575814458
210,11304,3.32153,-4.99824,3212.317222,0.642463444,-13.884,-0.0025,5.5536
220,11315,3.3192,-4.99824,3198.433222,0.639686644,-13.884,-0.00233,5.958798283
230,11325,3.31715,-4.99826,3184.549167,0.636909833,-13.884055,-0.00205,6.772709756
240,11335,3.31502,-4.99833,3170.664917,0.634132983,-13.88425,-0.00213,6.51842723
250,11345,3.31288,-4.99808,3156.781361,0.631356272,-13.883556,-0.00214,6.487642991
260,11355,3.31124,-4.9983,3142.897194,0.628579439,-13.884167,-0.00164,8.465955488
270,11365,3.3094,-4.99826,3129.013139,0.625802628,-13.884055,-0.00184,7.545682065
280,11375,3.30752,-4.99802,3115.12975,0.62302595,-13.883389,-0.00188,7.384781383
290,11385,3.30581,-4.99835,3101.245444,0.620249089,-13.884306,-0.00171,8.119477193
300,11395,3.30383,-4.9983,3087.361278,0.617472256,-13.884166,-0.00198,7.012205051
310,11405,3.30206,-4.99834,3073.477,0.6146954,-13.884278,-0.00177,7.844224859
320,11415,3.30036,-4.99825,3059.592972,0.611918594,-13.884028,-0.0017,8.167075294
330,11425,3.29847,-4.9984,3045.708528,0.609141706,-13.884444,-0.00189,7.346266667
340,11435,3.2967,-4.99836,3031.824194,0.606364839,-13.884334,-0.00177,7.844256497
350,11445,3.29486,-4.99835,3017.939889,0.603587978,-13.884305,-0.00184,7.545817935
360,11455,3.293,-4.99834,3004.055611,0.600811122,-13.884278,-0.00186,7.464665591
370,11465,3.29105,-4.9983,2990.171444,0.598034289,-13.884167,-0.00195,7.120085641
380,11475,3.2895,-4.99835,2976.287139,0.595257428,-13.884305,-0.00155,8.957616129
390,11485,3.28765,-4.99819,2962.403278,0.592480656,-13.883861,-0.00185,7.50478973
400,11495,3.28575,-4.9982,2948.519389,0.589703878,-13.883889,-0.0019,7.30731
410,11505,3.28392,-4.99825,2934.635361,0.586927072,-13.884028,-0.00183,7.586900546
420,11515,3.28195,-4.99835,2920.751056,0.584150211,-13.884305,-0.00197,7.047870558
430,11525,3.28,-4.99836,2906.866722,0.581373344,-13.884334,-0.00195,7.120171282
440,11535,3.27799,-4.99839,2892.982306,0.578596461,-13.884416,-0.00201,6.907669652
450,11545,3.27608,-4.99827,2879.098222,0.575819644,-13.884084,-0.00191,7.269153927
460,11555,3.27418,-4.99817,2865.214417,0.573042883,-13.883805,-0.0019,7.307265789
470,11565,3.27217,-4.99858,2851.329472,0.570265894,-13.884945,-0.00201,6.907932836
480,11575,3.2702,-4.99836,2837.445139,0.567489028,-13.884333,-0.00197,7.047884772
490,11585,3.26821,-4.99811,2823.5615,0.5647123,-13.883639,-0.00199,6.976703015
500,11595,3.26634,-4.99843,2809.676972,0.561935394,-13.884528,-0.00187,7.424881283
510,11605,3.26425,-4.99833,2795.792722,0.559158544,-13.88425,-0.00209,6.643181818
520,11615,3.26219,-4.9985,2781.908,0.5563816,-13.884722,-0.00206,6.740156311
530,11625,3.26026,-4.99829,2768.023861,0.553604772,-13.884139,-0.00193,7.193854404
540,11635,3.25807,-4.99834,2754.139583,0.550827917,-13.884278,-0.00219,6.339852968
550,11645,3.25599,-4.99828,2740.255472,0.548051094,-13.884111,-0.00208,6.675053365
560,11655,3.25399,-4.99824,2726.371472,0.545274294,-13.884,-0.002,6.942
570,11665,3.25189,-4.99846,2712.486861,0.542497372,-13.884611,-0.0021,6.611719524
580,11675,3.2497,-4.99837,2698.6025,0.5397205,-13.884361,-0.00219,6.339890868
590,11685,3.24773,-4.99872,2684.717167,0.536943433,-13.885333,-0.00197,7.048392386
600,11696,3.24583,-4.99834,2670.832889,0.534166578,-13.884278,-0.0019,7.307514737
610,11706,3.24356,-4.99829,2656.94875,0.53138975,-13.884139,-0.00227,6.116360793
620,11716,3.2413,-4.99819,2643.064889,0.528612978,-13.883861,-0.00226,6.143301327
630,11726,3.23919,-4.99829,2629.18075,0.52583615,-13.884139,-0.00211,6.580160664
640,11736,3.23693,-4.99813,2615.297056,0.523059411,-13.883694,-0.00226,6.143227434
650,11746,3.23468,-4.9979,2601.414,0.5202828,-13.883056,-0.00225,6.170247111
660,11756,3.23254,-4.99833,2587.52975,0.51750595,-13.88425,-0.00214,6.48796729
670,11766,3.23026,-4.99839,2573.645333,0.514729067,-13.884417,-0.00228,6.089656579
680,11776,3.228,-4.99804,2559.761889,0.511952378,-13.883444,-0.00226,6.143116814
690,11786,3.22568,-4.99819,2545.878028,0.509175606,-13.883861,-0.00232,5.984422845
700,11796,3.22325,-4.99826,2531.993972,0.506398794,-13.884056,-0.00243,5.713603292
710,11806,3.22094,-4.99842,2518.109472,0.503621894,-13.8845,-0.00231,6.010606061
720,11816,3.2185,-4.9985,2504.22475,0.50084495,-13.884722,-0.00244,5.690459836
730,11826,3.21623,-4.99848,2490.340083,0.498068017,-13.884667,-0.00227,6.116593392
740,11836,3.21394,-4.99842,2476.455583,0.495291117,-13.8845,-0.00229,6.063100437
750,11846,3.21146,-4.99825,2462.571556,0.492514311,-13.884027,-0.00248,5.598397984
760,11856,3.20888,-4.99825,2448.687528,0.489737506,-13.884028,-0.00258,5.381406202
770,11866,3.20656,-4.99837,2434.803167,0.486960633,-13.884361,-0.00232,5.984638362
780,11876,3.20391,-4.99827,2420.919083,0.484183817,-13.884084,-0.00265,5.239276981
790,11886,3.20143,-4.99831,2407.034889,0.481406978,-13.884194,-0.00248,5.598465323
800,11896,3.19873,-4.99837,2393.150528,0.478630106,-13.884361,-0.0027,5.142355926
810,11906,3.1962,-4.99808,2379.266972,0.475853394,-13.883556,-0.00253,5.487571542
820,11916,3.19379,-4.99808,2365.383417,0.473076683,-13.883555,-0.00241,5.760811203
830,11926,3.191,-4.99841,2351.498944,0.470299789,-13.884473,-0.00279,4.97651362
840,11936,3.18832,-4.99818,2337.615111,0.467523022,-13.883833,-0.00268,5.180534701
850,11946,3.18557,-4.99826,2323.731056,0.464746211,-13.884055,-0.00275,5.048747273
860,11956,3.18283,-4.99822,2309.847111,0.461969422,-13.883945,-0.00274,5.067133212
870,11966,3.18009,-4.99824,2295.963111,0.459192622,-13.884,-0.00274,5.067153285
880,11976,3.17732,-4.99823,2282.079139,0.456415828,-13.883972,-0.00277,5.01226426
890,11986,3.17449,-4.99836,2268.194806,0.453638961,-13.884333,-0.00283,4.906124735
900,11996,3.17181,-4.99832,2254.310583,0.450862117,-13.884223,-0.00268,5.180680224
910,12006,3.16916,-4.99821,2240.426667,0.448085333,-13.883916,-0.00265,5.239213585
920,12016,3.16652,-4.99841,2226.542194,0.445308439,-13.884473,-0.00264,5.259270076
930,12026,3.1638,-4.99841,2212.657722,0.442531544,-13.884472,-0.00272,5.104585294
940,12036,3.16102,-4.99863,2198.772639,0.439754528,-13.885083,-0.00278,4.994634173
950,12046,3.15825,-4.99822,2184.888694,0.436977739,-13.883945,-0.00277,5.012254513
960,12056,3.15563,-4.99829,2171.004556,0.434200911,-13.884138,-0.00262,5.299289313
970,12066,3.15268,-4.99813,2157.120861,0.431424172,-13.883695,-0.00295,4.706337288
980,12076,3.14991,-4.99826,2143.236806,0.428647361,-13.884055,-0.00277,5.012294224
990,12087,3.14704,-4.99811,2129.353167,0.425870633,-13.883639,-0.00287,4.837504878
1000,12097,3.14435,-4.9981,2115.469556,0.423093911,-13.883611,-0.00269,5.16119368
1010,12107,3.1415,-4.99826,2101.5855,0.4203171,-13.884056,-0.00285,4.871598596
1020,12117,3.13848,-4.99828,2087.701389,0.417540278,-13.884111,-0.00302,4.597387748
1030,12127,3.13533,-4.99811,2073.81775,0.41476355,-13.883639,-0.00315,4.407504444
1040,12137,3.13227,-4.9983,2059.933583,0.411986717,-13.884167,-0.00306,4.537309477
1050,12147,3.1291,-4.99829,2046.049444,0.409209889,-13.884139,-0.00317,4.379854574
1060,12157,3.12593,-4.99828,2032.165333,0.406433067,-13.884111,-0.00317,4.379845741
1070,12167,3.12275,-4.99811,2018.281694,0.403656339,-13.883639,-0.00318,4.365924214
1080,12177,3.11948,-4.99822,2004.39775,0.40087955,-13.883944,-0.00327,4.245854434
1090,12187,3.11623,-4.99827,1990.513667,0.398102733,-13.884083,-0.00325,4.272025538
1100,12197,3.11306,-4.9982,1976.629778,0.395325956,-13.883889,-0.00317,4.37977571
1110,12207,3.10992,-4.99842,1962.745278,0.392549056,-13.8845,-0.00314,4.421815287
1120,12217,3.10682,-4.99817,1948.861472,0.389772294,-13.883806,-0.0031,4.478647097
1130,12227,3.10399,-4.99839,1934.977056,0.386995411,-13.884416,-0.00283,4.906154064
1140,12237,3.1006,-4.9983,1921.092889,0.384218578,-13.884167,-0.00339,4.095624484
1150,12247,3.09741,-4.99813,1907.209194,0.381441839,-13.883695,-0.00319,4.352255486
1160,12257,3.09418,-4.9982,1893.325306,0.378665061,-13.883888,-0.00323,4.298417337
1170,12267,3.09112,-4.99812,1879.441639,0.375888328,-13.883667,-0.00306,4.537146078
1180,12277,3.08744,-4.99828,1865.557528,0.373111506,-13.884111,-0.00368,3.77285625
1190,12287,3.08444,-4.99805,1851.674056,0.370334811,-13.883472,-0.003,4.627824
1200,12297,3.08137,-4.99834,1837.789778,0.367557956,-13.884278,-0.00307,4.522566124
1210,12307,3.07837,-4.99832,1823.905556,0.364781111,-13.884222,-0.003,4.628074
1220,12317,3.07518,-4.99829,1810.021417,0.362004283,-13.884139,-0.00319,4.352394671
1230,12327,3.07235,-4.99826,1796.137361,0.359227472,-13.884056,-0.00283,4.906026855
1240,12337,3.06969,-4.99818,1782.253528,0.356450706,-13.883833,-0.00266,5.21948609
1250,12347,3.06673,-4.99805,1768.370056,0.353674011,-13.883472,-0.00296,4.690362162
1260,12357,3.06375,-4.998,1754.486722,0.350897344,-13.883334,-0.00298,4.658836913
1270,12367,3.06075,-4.99817,1740.602917,0.348120583,-13.883805,-0.003,4.627935
1280,12377,3.05784,-4.99819,1726.719056,0.345343811,-13.883861,-0.00291,4.771086254
1290,12387,3.05485,-4.99841,1712.834583,0.342566917,-13.884473,-0.00299,4.643636455
1300,12397,3.05191,-4.99827,1698.9505,0.3397901,-13.884083,-0.00294,4.722477211
1310,12407,3.04916,-4.99823,1685.066528,0.337013306,-13.883972,-0.00275,5.048717091
1320,12417,3.0463,-4.9984,1671.182083,0.334236417,-13.884445,-0.00286,4.854701049
1330,12427,3.04337,-4.99816,1657.298306,0.331459661,-13.883777,-0.00293,4.738490444
1340,12437,3.0408,-4.99823,1643.414333,0.328682867,-13.883973,-0.00257,5.402324125
1350,12447,3.03828,-4.99834,1629.530056,0.325906011,-13.884277,-0.00252,5.50963373
1360,12457,3.03551,-4.99845,1615.645472,0.323129094,-13.884584,-0.00277,5.012485199
1370,12467,3.03278,-4.99828,1601.761361,0.320352272,-13.884111,-0.00273,5.085754945
1380,12477,3.03004,-4.99811,1587.877722,0.317575544,-13.883639,-0.00274,5.067021533
1390,12487,3.02725,-4.99813,1573.994028,0.314798806,-13.883694,-0.00279,4.976234409
1400,12497,3.02459,-4.99804,1560.110583,0.312022117,-13.883445,-0.00266,5.219340226
1410,12507,3.02176,-4.99823,1546.226611,0.309245322,-13.883972,-0.00283,4.905997173
1420,12517,3.0192,-4.99845,1532.342028,0.306468406,-13.884583,-0.00256,5.423665234
1430,12527,3.01638,-4.99832,1518.457806,0.303691561,-13.884222,-0.00282,4.923482979
1440,12537,3.01357,-4.99843,1504.573278,0.300914656,-13.884528,-0.00281,4.941113167
1450,12547,3.01119,-4.99845,1490.688694,0.298137739,-13.884584,-0.00238,5.833858824
1460,12557,3.00853,-4.99837,1476.804333,0.295360867,-13.884361,-0.00266,5.219684586
1470,12567,3.00576,-4.99819,1462.920472,0.292584094,-13.883861,-0.00277,5.012224188
1480,12577,3.00319,-4.99802,1449.037083,0.289807417,-13.883389,-0.00257,5.402096887
1490,12587,3.00053,-4.99837,1435.152722,0.287030544,-13.884361,-0.00266,5.219684586
1500,12597,2.99789,-4.99834,1421.268444,0.284253689,-13.884278,-0.00264,5.259196212
1510,12607,2.99531,-4.99821,1407.384528,0.281476906,-13.883916,-0.00258,5.381362791
1520,12617,2.99259,-4.99822,1393.500583,0.278700117,-13.883945,-0.00272,5.104391544
1530,12627,2.98993,-4.99829,1379.616444,0.275923289,-13.884139,-0.00266,5.219601128
1540,12637,2.98713,-4.99809,1365.732861,0.273146572,-13.883583,-0.0028,4.9584225
1550,12647,2.9844,-4.99807,1351.849333,0.270369867,-13.883528,-0.00273,5.085541392
1560,12657,2.98156,-4.99823,1337.965361,0.267593072,-13.883972,-0.00284,4.888722535
1570,12667,2.97927,-4.99816,1324.081583,0.264816317,-13.883778,-0.00229,6.062785153
1580,12677,2.97645,-4.99817,1310.197778,0.262039556,-13.883805,-0.00282,4.923335106
1590,12687,2.97346,-4.99818,1296.313944,0.259262789,-13.883834,-0.00299,4.643422742
1600,12697,2.97067,-4.99846,1282.429333,0.256485867,-13.884611,-0.00279,4.976563082
1610,12707,2.96768,-4.99831,1268.545139,0.253709028,-13.884194,-0.00299,4.643543144
1620,12717,2.96473,-4.99824,1254.661139,0.250932228,-13.884,-0.00295,4.706440678
1630,12727,2.96157,-4.99815,1240.777389,0.248155478,-13.88375,-0.00316,4.393591772
1640,12737,2.95859,-4.99821,1226.893472,0.245378694,-13.883917,-0.00298,4.65903255
1650,12747,2.95522,-4.99838,1213.009083,0.242601817,-13.884389,-0.00337,4.119996736
1660,12757,2.95203,-4.99842,1199.124583,0.239824917,-13.8845,-0.00319,4.352507837
1670,12767,2.94884,-4.99816,1185.240806,0.237048161,-13.883777,-0.00319,4.352281191
1680,12777,2.94573,-4.99825,1171.356778,0.234271356,-13.884028,-0.00311,4.464317685
1690,12787,2.94254,-4.99814,1157.473056,0.231494611,-13.883722,-0.00319,4.35226395
1700,12797,2.93918,-4.99821,1143.589139,0.228717828,-13.883917,-0.00336,4.132118155
1710,12807,2.93581,-4.9983,1129.704972,0.225940994,-13.884167,-0.00337,4.119930861
1720,12817,2.93251,-4.9983,1115.820806,0.223164161,-13.884166,-0.0033,4.20732303
1730,12827,2.92906,-4.99801,1101.937444,0.220387489,-13.883362,-0.00345,4.024162899
1740,12837,2.9256,-4.99804,1088.054,0.2176108,-13.883444,-0.00346,4.012556069
1750,12847,2.92227,-4.99823,1074.170028,0.214834006,-13.883972,-0.00333,4.169360961
1760,12857,2.91877,-4.9982,1060.286139,0.212057228,-13.883889,-0.0035,3.966825429
1770,12867,2.91533,-4.99831,1046.401944,0.209280389,-13.884195,-0.00344,4.036103198
1780,12877,2.91186,-4.99842,1032.517444,0.206503489,-13.8845,-0.00347,4.00129683
1790,12887,2.90852,-4.99834,1018.633167,0.203726633,-13.884277,-0.00334,4.156969162
1800,12897,2.9053,-4.99829,1004.749028,0.200949806,-13.884139,-0.00322,4.31184441
1810,12907,2.90167,-4.99827,990.8649444,0.198172989,-13.8840836,-0.00363,3.824816419
1820,12917,2.89834,-4.99829,976.9808056,0.195396161,-13.8841388,-0.00333,4.169411051
1830,12927,2.89465,-4.99822,963.0968611,0.192619372,-13.8839445,-0.00369,3.762586585
1840,12937,2.89111,-4.99816,949.2130833,0.189842617,-13.8837778,-0.00354,3.92197113
1850,12947,2.88761,-4.99824,935.3290833,0.187065817,-13.884,-0.0035,3.966857143
1860,12957,2.88408,-4.99829,921.4449444,0.184288989,-13.8841389,-0.00353,3.933183824
1870,12967,2.88042,-4.9982,907.5610556,0.181512211,-13.8838888,-0.00366,3.79341224
1880,12977,2.87696,-4.99838,893.6766667,0.178735333,-13.8843889,-0.00346,4.012829162
1890,12987,2.87322,-4.9983,879.7925,0.1759585,-13.8841667,-0.00374,3.712344037
1900,12997,2.86976,-4.99815,865.90875,0.17318175,-13.88375,-0.00346,4.012644509
1910,13007,2.86623,-4.99819,852.0248889,0.170404978,-13.8838611,-0.00353,3.933105127
1920,13017,2.86277,-4.99817,838.1410833,0.167628217,-13.8838056,-0.00346,4.012660578
1930,13027,2.85913,-4.99827,824.257,0.1648514,-13.8840833,-0.00364,3.814308599
1940,13037,2.85553,-4.99838,810.3726111,0.162074522,-13.8843889,-0.0036,3.856774694
1950,13047,2.85182,-4.99822,796.4886667,0.159297733,-13.8839444,-0.00371,3.742303073
1960,13057,2.84815,-4.99827,782.6045833,0.156520917,-13.8840834,-0.00367,3.783128992
1970,13067,2.84445,-4.99828,768.7204722,0.153744094,-13.8841111,-0.0037,3.752462459
1980,13077,2.84068,-4.998,754.8371389,0.150967428,-13.8833333,-0.00377,3.682581777
1990,13087,2.83708,-4.99803,740.9537222,0.148190744,-13.8834167,-0.0036,3.856504639
2000,13097,2.8334,-4.99803,727.0703056,0.145414061,-13.8834166,-0.00368,3.772667554
2010,13107,2.82959,-4.99819,713.1864444,0.142637289,-13.8838612,-0.00381,3.644058058
2020,13117,2.8261,-4.99804,699.303,0.1398606,-13.8834444,-0.00349,3.978064298
2030,13127,2.82252,-4.99832,685.4187778,0.137083756,-13.8842222,-0.00358,3.878274358
2040,13137,2.81874,-4.99825,671.53475,0.13430695,-13.8840278,-0.00378,3.673023228
2050,13147,2.81478,-4.99795,657.6515556,0.131530311,-13.8831944,-0.00396,3.505857172
2060,13157,2.81101,-4.99812,643.7678889,0.128753578,-13.8836667,-0.00377,3.682670212
2070,13167,2.80713,-4.99832,629.8836667,0.125976733,-13.8842222,-0.00388,3.578407784
2080,13177,2.80333,-4.99802,616.0002778,0.123200056,-13.8833889,-0.0038,3.653523395
2090,13187,2.79945,-4.99817,602.1164722,0.120423294,-13.8838056,-0.00388,3.578300412
2100,13197,2.7954,-4.99809,588.2328889,0.117646578,-13.8835833,-0.00405,3.428045259
2110,13207,2.79137,-4.99804,574.3494444,0.114869889,-13.8834445,-0.00403,3.445023449
2120,13217,2.78744,-4.99802,560.4660556,0.112093211,-13.8833888,-0.00393,3.532668906
2130,13227,2.78381,-4.99815,546.5823056,0.109316461,-13.88375,-0.00363,3.824724518
2140,13237,2.77997,-4.99807,532.6987778,0.106539756,-13.8835278,-0.00384,3.615502031
2150,13247,2.77558,-4.99811,518.8151389,0.103763028,-13.8836389,-0.00439,3.162560114
2160,13257,2.77149,-4.99799,504.9318333,0.100986367,-13.8833056,-0.00409,3.394451247
2170,13267,2.76708,-4.99811,491.0481944,0.098209639,-13.8836389,-0.00441,3.148217438
2180,13277,2.76255,-4.99826,477.1641389,0.095432828,-13.8840555,-0.00453,3.064912914
2190,13287,2.75801,-4.99808,463.2805833,0.092656117,-13.8835556,-0.00454,3.058051894
2200,13297,2.75349,-4.99804,449.3971389,0.089879428,-13.8834444,-0.00452,3.071558496
2210,13307,2.74872,-4.9982,435.51325,0.08710265,-13.8838889,-0.00477,2.910668532
2220,13317,2.74371,-4.99825,421.6292222,0.084325844,-13.8840278,-0.00501,2.771263034
2230,13327,2.73876,-4.99797,407.7459722,0.081549194,-13.88325,-0.00495,2.80469697
2240,13337,2.73397,-4.99815,393.8622222,0.078772444,-13.88375,-0.00479,2.89848643
2250,13347,2.72906,-4.99807,379.9786944,0.075995739,-13.8835278,-0.00491,2.827602403
2260,13357,2.7237,-4.99818,366.0948611,0.073218972,-13.8838333,-0.00536,2.590267407
2270,13367,2.71829,-4.9981,352.21125,0.07044225,-13.8836111,-0.00541,2.56628671
2280,13377,2.71247,-4.99817,338.3274444,0.067665489,-13.8838056,-0.00582,2.385533608
2290,13387,2.70668,-4.99812,324.4437778,0.064888756,-13.8836666,-0.00579,2.397869879
2300,13397,2.70082,-4.99824,310.5597778,0.062111956,-13.884,-0.00586,2.369283276
2310,13407,2.6947,-4.99807,296.67625,0.05933525,-13.8835278,-0.00612,2.268550294
2320,13417,2.68823,-4.99811,282.7926111,0.056558522,-13.8836389,-0.00647,2.145848362
2330,13427,2.68187,-4.99799,268.9093056,0.053781861,-13.8833055,-0.00636,2.18290967
2340,13437,2.67565,-4.99814,255.0255833,0.051005117,-13.8837223,-0.00622,2.232109695
2350,13447,2.66924,-4.99824,241.1415833,0.048228317,-13.884,-0.00641,2.16599064
2360,13457,2.6621,-4.99847,227.2569444,0.045451389,-13.8846389,-0.00714,1.944627297
2370,13467,2.65495,-4.99804,213.3735,0.0426747,-13.8834444,-0.00715,1.941740476
2380,13477,2.64726,-4.99822,199.4895556,0.039897911,-13.8839444,-0.00769,1.805454408
2390,13487,2.6397,-4.99803,185.6061389,0.037121228,-13.8834167,-0.00756,1.83643078
2400,13497,2.63142,-4.99816,171.7223611,0.034344472,-13.8837778,-0.00828,1.676784758
2410,13507,2.62301,-4.99821,157.8384444,0.031567689,-13.8839167,-0.00841,1.650881891
2420,13517,2.61409,-4.99798,143.9551667,0.028791033,-13.8832777,-0.00892,1.556421267
2430,13527,2.60489,-4.99809,130.0715833,0.026014317,-13.8835834,-0.0092,1.509085152
2440,13537,2.59511,-4.99821,116.1876667,0.023237533,-13.8839166,-0.00978,1.419623374
2450,13547,2.58553,-4.99807,102.3041389,0.020460828,-13.8835278,-0.00958,1.449220021
2460,13557,2.57534,-4.99818,88.42030556,0.017684061,-13.88383334,-0.01019,1.362495912
2470,13567,2.5643,-4.99807,74.53677778,0.014907356,-13.88352778,-0.01104,1.257565922
2480,13577,2.55222,-4.99825,60.65275,0.01213055,-13.88402778,-0.01208,1.149340048
2490,13587,2.5395,-4.99837,46.76838889,0.009353678,-13.88436111,-0.01272,1.091537823
2500,13597,2.52612,-4.99817,32.88458333,0.006576917,-13.88380556,-0.01338,1.037653629
2510,13607,2.51172,-4.99824,19.00058333,0.003800117,-13.884,-0.0144,0.964166667
2520,13611,2.49906,-4.99819,5.116722222,0.001023344,-13.88386111,-0.01266,1.096671494

File: data/21700_procress/N15_-15_dc_2.csv
time,actual time,voltage,current,capacity,SoC,dQ,dv,ICA
0,4907,4.05889,-0.00105838,3281,0.6562,,,
10,4917,3.42009,-4.99874,3281,0.6562,,,
20,4927,3.38566,-4.99851,3267.11525,0.65342305,-13.88475,-0.03443,0.40327476
30,4937,3.362,-4.99839,3253.230833,0.650646167,-13.884417,-0.02366,0.586830811
40,4947,3.34503,-4.99838,3239.346444,0.647869289,-13.884389,-0.01697,0.818172599
50,4957,3.3314,-4.99835,3225.462139,0.645092428,-13.884305,-0.01363,1.01865774
60,4967,3.32056,-4.99839,3211.577722,0.642315544,-13.884417,-0.01084,1.280850277
70,4977,3.31201,-4.99802,3197.694333,0.639538867,-13.883389,-0.00855,1.623788187
80,4987,3.30447,-4.99821,3183.810417,0.636762083,-13.883916,-0.00754,1.84136817
90,4997,3.29847,-4.99828,3169.926306,0.633985261,-13.884111,-0.006,2.3140185
100,5007,3.29357,-4.99842,3156.041806,0.631208361,-13.8845,-0.0049,2.833571429
110,5017,3.28871,-4.99844,3142.15725,0.62843145,-13.884556,-0.00486,2.856904527
120,5027,3.28419,-4.99846,3128.272639,0.625654528,-13.884611,-0.00452,3.071816593
130,5037,3.27987,-4.9981,3114.389028,0.622877806,-13.883611,-0.00432,3.213798843
140,5047,3.27639,-4.99829,3100.504889,0.620100978,-13.884139,-0.00348,3.989695115
150,5057,3.27353,-4.9982,3086.621,0.6173242,-13.883889,-0.00286,4.854506643
160,5067,3.27107,-4.99819,3072.737139,0.614547428,-13.883861,-0.00246,5.643845935
170,5077,3.26867,-4.9982,3058.85325,0.61177065,-13.883889,-0.0024,5.78495375
180,5087,3.26641,-4.99818,3044.969417,0.608993883,-13.883833,-0.00226,6.143288938
190,5097,3.26366,-4.99834,3031.085139,0.606217028,-13.884278,-0.00275,5.048828364
200,5107,3.2606,-4.99805,3017.201667,0.603440333,-13.883472,-0.00306,4.537082353
210,5117,3.25822,-4.99825,3003.317639,0.600663528,-13.884028,-0.00238,5.83362521
220,5127,3.25582,-4.99815,2989.433889,0.597886778,-13.88375,-0.0024,5.784895833
230,5137,3.25407,-4.99824,2975.549889,0.595109978,-13.884,-0.00175,7.933714286
240,5147,3.25263,-4.99807,2961.666361,0.592333272,-13.883528,-0.00144,9.641338889
250,5157,3.25146,-4.9983,2947.782194,0.589556439,-13.884167,-0.00117,11.8668094
260,5167,3.25012,-4.99829,2933.898056,0.586779611,-13.884138,-0.00134,10.36129701
270,5177,3.24911,-4.99831,2920.013861,0.584002772,-13.884195,-0.00101,13.74672772
280,5187,3.24805,-4.99811,2906.130222,0.581226044,-13.883639,-0.00106,13.09777264
290,5197,3.24703,-4.99829,2892.246083,0.578449217,-13.884139,-0.00102,13.61190098
300,5207,3.24599,-4.99837,2878.361722,0.575672344,-13.884361,-0.00104,13.35034712
310,5217,3.24507,-4.99824,2864.477722,0.572895544,-13.884,-0.00092,15.09130435
320,5227,3.24405,-4.99829,2850.593583,0.570118717,-13.884139,-0.00102,13.61190098
330,5237,3.24298,-4.99822,2836.709639,0.567341928,-13.883944,-0.00107,12.9756486
340,5247,3.24208,-4.99835,2822.825333,0.564565067,-13.884306,-0.0009,15.42700667
350,5257,3.24115,-4.99814,2808.941611,0.561788322,-13.883722,-0.00093,14.92873333
360,5267,3.24013,-4.99819,2795.05775,0.55901155,-13.883861,-0.00102,13.61162843
370,5277,3.23909,-4.99836,2781.173417,0.556234683,-13.884333,-0.00104,13.35032019
380,5287,3.23807,-4.99828,2767.289306,0.553457861,-13.884111,-0.00102,13.61187353
390,5297,3.23708,-4.99818,2753.405472,0.550681094,-13.883834,-0.00099,14.02407475
400,5307,3.23595,-4.99829,2739.521333,0.547904267,-13.884139,-0.00113,12.28684867
410,5317,3.235,-4.99838,2725.636944,0.545127389,-13.884389,-0.00095,14.61514632
420,5327,3.23397,-4.99826,2711.752889,0.542350578,-13.884055,-0.00103,13.47966505
430,5337,3.23287,-4.99817,2697.869083,0.539573817,-13.883806,-0.0011,12.62164182
440,5347,3.2318,-4.99814,2683.985361,0.536797072,-13.883722,-0.00107,12.97544112
450,5357,3.23071,-4.99831,2670.101167,0.534020233,-13.884194,-0.00109,12.73779266
460,5367,3.22947,-4.99823,2656.217194,0.531243439,-13.883973,-0.00124,11.19675242
470,5377,3.22831,-4.99843,2642.332667,0.528466533,-13.884527,-0.00116,11.96941983
480,5387,3.22712,-4.99819,2628.448806,0.525689761,-13.883861,-0.00119,11.66711008
490,5397,3.22579,-4.99817,2614.565,0.522913,-13.883806,-0.00133,10.43895188
500,5407,3.22445,-4.99809,2600.681417,0.520136283,-13.883583,-0.00134,10.36088284
510,5417,3.22309,-4.99813,2586.797722,0.517359544,-13.883695,-0.00136,10.20859926
520,5427,3.22165,-4.99819,2572.913861,0.514582772,-13.883861,-0.00144,9.641570139
530,5437,3.22046,-4.99814,2559.030139,0.511806028,-13.883722,-0.00119,11.66699328
540,5447,3.21891,-4.99825,2545.146111,0.509029222,-13.884028,-0.00155,8.957437419
550,5457,3.21733,-4.99834,2531.261833,0.506252367,-13.884278,-0.00158,8.787517722
560,5467,3.21566,-4.99833,2517.377583,0.503475517,-13.88425,-0.00167,8.313922156
570,5477,3.21409,-4.99832,2503.493361,0.500698672,-13.884222,-0.00157,8.843453503
580,5487,3.21237,-4.99829,2489.609222,0.497921844,-13.884139,-0.00172,8.072173837
590,5497,3.21042,-4.99837,2475.724861,0.495144972,-13.884361,-0.00195,7.120185128
600,5507,3.20857,-4.99831,2461.840667,0.492368133,-13.884194,-0.00185,7.50496973
610,5517,3.2068,-4.99834,2447.956389,0.489591278,-13.884278,-0.00177,7.844224859
620,5527,3.20481,-4.99813,2434.072694,0.486814539,-13.883695,-0.00199,6.976731156
630,5537,3.20291,-4.99821,2420.188778,0.484037756,-13.883916,-0.0019,7.307324211
640,5547,3.20078,-4.99821,2406.304861,0.481260972,-13.883917,-0.00213,6.518270892
650,5557,3.19875,-4.99827,2392.420778,0.478484156,-13.884083,-0.00203,6.839449754
660,5567,3.1964,-4.99828,2378.536667,0.475707333,-13.884111,-0.00235,5.90813234
670,5577,3.19421,-4.99841,2364.652194,0.472930439,-13.884473,-0.00219,6.339942009
680,5587,3.19191,-4.99818,2350.768361,0.470153672,-13.883833,-0.0023,6.03644913
690,5597,3.18944,-4.99829,2336.884222,0.467376844,-13.884139,-0.00247,5.621108907
700,5607,3.18706,-4.99816,2323.000444,0.464600089,-13.883778,-0.00238,5.833520168
710,5617,3.18462,-4.99813,2309.11675,0.46182335,-13.883694,-0.00244,5.690038525
720,5627,3.18214,-4.9983,2295.232583,0.459046517,-13.884167,-0.00248,5.598454435
730,5637,3.17961,-4.99836,2281.34825,0.45626965,-13.884333,-0.00253,5.487878656
740,5647,3.17711,-4.99836,2267.463917,0.453492783,-13.884333,-0.0025,5.5537332
750,5657,3.17474,-4.99814,2253.580194,0.450716039,-13.883723,-0.00237,5.85811097
760,5667,3.17221,-4.99849,2239.6955,0.4479391,-13.884694,-0.00253,5.488021344
770,5677,3.16957,-4.99822,2225.811556,0.445162311,-13.883944,-0.00264,5.259069697
780,5687,3.16676,-4.99821,2211.927639,0.442385528,-13.883917,-0.00281,4.94089573
790,5697,3.16408,-4.99827,2198.043556,0.439608711,-13.884083,-0.00268,5.180627985
800,5707,3.16142,-4.99826,2184.1595,0.4368319,-13.884056,-0.00266,5.219569925
810,5717,3.15853,-4.99823,2170.275528,0.434055106,-13.883972,-0.00289,4.804142561
820,5727,3.15586,-4.99813,2156.391833,0.431278367,-13.883695,-0.00267,5.199885768
830,5737,3.15306,-4.99807,2142.508306,0.428501661,-13.883527,-0.0028,4.9584025
840,5747,3.15013,-4.9981,2128.624694,0.425724939,-13.883612,-0.00293,4.73843413
850,5757,3.14744,-4.998,2114.741361,0.422948272,-13.883333,-0.00269,5.161090335
860,5767,3.14475,-4.99816,2100.857583,0.420171517,-13.883778,-0.00269,5.161255762
870,5777,3.14183,-4.99818,2086.97375,0.41739475,-13.883833,-0.00292,4.754737329
880,5787,3.13878,-4.99836,2073.089417,0.414617883,-13.884333,-0.00305,4.552240328
890,5797,3.13577,-4.99835,2059.205111,0.411841022,-13.884306,-0.00301,4.612726246
900,5807,3.13269,-4.99828,2045.321,0.4090642,-13.884111,-0.00308,4.507828247
910,5817,3.1298,-4.99824,2031.437,0.4062874,-13.884,-0.00289,4.804152249
920,5827,3.12669,-4.99821,2017.553083,0.403510617,-13.883917,-0.00311,4.464281994
930,5837,3.12384,-4.99803,2003.669667,0.400733933,-13.883416,-0.00285,4.871374035
940,5847,3.12085,-4.99823,1989.785694,0.397957139,-13.883973,-0.00299,4.643469231
950,5857,3.11802,-4.99844,1975.901139,0.395180228,-13.884555,-0.00283,4.90620318
960,5867,3.11517,-4.99822,1962.017194,0.392403439,-13.883945,-0.00285,4.871559649
970,5877,3.11233,-4.99834,1948.132917,0.389626583,-13.884277,-0.00284,4.88882993
980,5887,3.10954,-4.9983,1934.24875,0.38684975,-13.884167,-0.00279,4.976403943
990,5897,3.10656,-4.99826,1920.364694,0.384072939,-13.884056,-0.00298,4.659079195
1000,5907,3.10373,-4.99839,1906.480278,0.381296056,-13.884416,-0.00283,4.906154064
1010,5917,3.10062,-4.99839,1892.595861,0.378519172,-13.884417,-0.00311,4.464442765
1020,5927,3.09785,-4.99799,1878.712556,0.375742511,-13.883305,-0.00277,5.012023466
1030,5937,3.0947,-4.99832,1864.828333,0.372965667,-13.884223,-0.00315,4.407689841
1040,5947,3.09178,-4.99829,1850.944194,0.370188839,-13.884139,-0.00292,4.754842123
1050,5957,3.08886,-4.99835,1837.059889,0.367411978,-13.884305,-0.00292,4.754898973
1060,5967,3.08582,-4.99812,1823.176222,0.364635244,-13.883667,-0.00304,4.566995724
1070,5977,3.08322,-4.99824,1809.292222,0.361858444,-13.884,-0.0026,5.34
1080,5987,3.08042,-4.99819,1795.408361,0.359081672,-13.883861,-0.0028,4.958521786
1090,5997,3.07744,-4.99837,1781.524,0.3563048,-13.884361,-0.00298,4.659181544
1100,6007,3.07459,-4.99834,1767.639722,0.353527944,-13.884278,-0.00285,4.871676491
1110,6017,3.07161,-4.99828,1753.755611,0.350751122,-13.884111,-0.00298,4.659097651
1120,6027,3.06864,-4.99823,1739.871639,0.347974328,-13.883972,-0.00297,4.674738047
1130,6037,3.06581,-4.99814,1725.987917,0.345197583,-13.883722,-0.00283,4.905908834
1140,6047,3.06288,-4.99826,1712.103861,0.342420772,-13.884056,-0.00293,4.738585666
1150,6057,3.05988,-4.9982,1698.219972,0.339643994,-13.883889,-0.003,4.627963
1160,6067,3.05683,-4.99805,1684.3365,0.3368673,-13.883472,-0.00305,4.551958033
1170,6077,3.05352,-4.99818,1670.452667,0.334090533,-13.883833,-0.00331,4.19451148
1180,6087,3.05076,-4.99825,1656.568639,0.331313728,-13.884028,-0.00276,5.030444928
1190,6097,3.04783,-4.99852,1642.683861,0.328536772,-13.884778,-0.00293,4.738832082
1200,6107,3.04473,-4.99836,1628.799528,0.325759906,-13.884333,-0.0031,4.478817097
1210,6117,3.04154,-4.99834,1614.91525,0.32298305,-13.884278,-0.00319,4.352438245
1220,6127,3.03844,-4.99823,1601.031278,0.320206256,-13.883972,-0.0031,4.478700645
1230,6137,3.03544,-4.99815,1587.147528,0.317429506,-13.88375,-0.003,4.627916667
1240,6147,3.0321,-4.99822,1573.263583,0.314652717,-13.883945,-0.00334,4.15686976
1250,6157,3.02904,-4.99818,1559.37975,0.31187595,-13.883833,-0.00306,4.537200327
1260,6167,3.02588,-4.99823,1545.495778,0.309099156,-13.883972,-0.00316,4.393662025
1270,6177,3.02261,-4.99814,1531.612056,0.306322411,-13.883722,-0.00327,4.245786544
1280,6187,3.01941,-4.99842,1517.727556,0.303545511,-13.8845,-0.0032,4.33890625
1290,6197,3.01652,-4.99826,1503.8435,0.3007687,-13.884056,-0.00289,4.804171626
1300,6207,3.01343,-4.99833,1489.95925,0.29799185,-13.88425,-0.00309,4.49328479
1310,6217,3.01013,-4.99832,1476.075028,0.295215006,-13.884222,-0.0033,4.20734
1320,6227,3.00698,-4.99802,1462.191639,0.292438328,-13.883389,-0.00315,4.407425079
1330,6237,3.00354,-4.99812,1448.307972,0.289661594,-13.883667,-0.00344,4.035949709
1340,6247,3.00041,-4.99846,1434.423361,0.286884672,-13.884611,-0.00313,4.435977955
1350,6257,2.99738,-4.99809,1420.539778,0.284107956,-13.883583,-0.00303,4.582040594
1360,6267,2.99422,-4.99834,1406.6555,0.2813311,-13.884278,-0.00316,4.393758861
1370,6277,2.99103,-4.99817,1392.771694,0.278554339,-13.883806,-0.00319,4.352290282
1380,6287,2.98776,-4.99814,1378.887972,0.275777594,-13.883722,-0.00327,4.245786544
1390,6297,2.9849,-4.99804,1365.004528,0.273000906,-13.883444,-0.00286,4.854351049
1400,6307,2.98192,-4.99822,1351.120583,0.270224117,-13.883945,-0.00298,4.659041946
1410,6317,2.97888,-4.99828,1337.236472,0.267447294,-13.884111,-0.00304,4.567141776
1420,6327,2.97569,-4.99811,1323.352833,0.264670567,-13.883639,-0.00319,4.352237931
1430,6337,2.97272,-4.99836,1309.4685,0.2618937,-13.884333,-0.00297,4.674859596
1440,6347,2.96956,-4.99835,1295.584194,0.259116839,-13.884306,-0.00316,4.393767722
1450,6357,2.96648,-4.99821,1281.700278,0.256340056,-13.883916,-0.00308,4.507764935
1460,6367,2.96328,-4.99816,1267.8165,0.2535633,-13.883778,-0.0032,4.338680625
1470,6377,2.96025,-4.99812,1253.932833,0.250786567,-13.883667,-0.00303,4.582068317
1480,6387,2.9571,-4.99821,1240.048917,0.248009783,-13.883916,-0.00315,4.407592381
1490,6397,2.95411,-4.99811,1226.165278,0.245233056,-13.883639,-0.00299,4.643357525
1500,6407,2.95124,-4.99851,1212.280528,0.242456106,-13.88475,-0.00287,4.837891986
1510,6417,2.94824,-4.99811,1198.396889,0.239679378,-13.883639,-0.003,4.627879667
1520,6427,2.94512,-4.99821,1184.512972,0.236902594,-13.883917,-0.00312,4.449973397
1530,6437,2.94191,-4.99836,1170.628639,0.234125728,-13.884333,-0.00321,4.325337383
1540,6447,2.93876,-4.99833,1156.744389,0.231348878,-13.88425,-0.00315,4.407698413
1550,6457,2.9357,-4.9982,1142.8605,0.2285721,-13.883889,-0.00306,4.537218627
1560,6467,2.93254,-4.99822,1128.976556,0.225795311,-13.883944,-0.00316,4.393653165
1570,6477,2.92932,-4.99823,1115.092583,0.223018517,-13.883973,-0.00322,4.311792857
1580,6487,2.92625,-4.99825,1101.208556,0.220241711,-13.884027,-0.00307,4.522484365
1590,6497,2.92287,-4.99815,1087.324806,0.217464961,-13.88375,-0.00338,4.107618343
1600,6507,2.91982,-4.99821,1073.440889,0.214688178,-13.883917,-0.00305,4.552103934
1610,6517,2.91672,-4.99825,1059.556861,0.211911372,-13.884028,-0.0031,4.47871871
1620,6527,2.91365,-4.9984,1045.672417,0.209134483,-13.884444,-0.00307,4.522620195
1630,6537,2.91056,-4.9983,1031.78825,0.20635765,-13.884167,-0.00309,4.493257929
1640,6547,2.90747,-4.99834,1017.903972,0.203580794,-13.884278,-0.00309,4.493293851
1650,6557,2.90417,-4.99812,1004.020306,0.200804061,-13.883666,-0.0033,4.207171515
1660,6567,2.9008,-4.99802,990.1369167,0.198027383,-13.8833893,-0.00337,4.119700089
1670,6578,2.8975,-4.99839,976.2525,0.1952505,-13.8844167,-0.0033,4.207399
1680,6588,2.89405,-4.9982,962.3686111,0.192473722,-13.8838889,-0.00345,4.024315623
1690,6598,2.89072,-4.99815,948.4848611,0.189696972,-13.88375,-0.00333,4.169294294
1700,6608,2.8872,-4.99829,934.6007222,0.186920144,-13.8841389,-0.00352,3.944357642
1710,6618,2.88378,-4.99811,920.7170833,0.184143417,-13.8836389,-0.00342,4.059543538
1720,6628,2.88031,-4.99796,906.8338611,0.181366772,-13.8832222,-0.00347,4.000928588
1730,6638,2.87687,-4.998,892.9505278,0.178590106,-13.8833333,-0.00344,4.035852703
1740,6648,2.87314,-4.99841,879.0660556,0.175813211,-13.8844722,-0.00373,3.722378606
1750,6658,2.8694,-4.99833,865.1818056,0.173036361,-13.88425,-0.00374,3.71236631
1760,6668,2.86551,-4.99828,851.2976944,0.170259539,-13.8841112,-0.00389,3.569180257
1770,6678,2.86169,-4.99809,837.4141111,0.167482822,-13.8835833,-0.00382,3.63444589
1780,6688,2.8575,-4.99808,823.5305556,0.164706111,-13.8835555,-0.00419,3.313497733
1790,6698,2.85356,-4.99785,809.6476389,0.161929528,-13.8829167,-0.00394,3.523582919
1800,6708,2.84941,-4.99828,795.7635278,0.159152706,-13.8841111,-0.00415,3.34556894
1810,6718,2.84517,-4.99829,781.8793889,0.156375878,-13.8841389,-0.00424,3.274561061
1820,6728,2.84127,-4.99808,767.9958333,0.153599167,-13.8835556,-0.0039,3.559886051
1830,6738,2.83709,-4.99831,754.1116389,0.150822328,-13.8841944,-0.00418,3.321577608
1840,6748,2.83292,-4.99832,740.2274167,0.148045483,-13.8842222,-0.00417,3.329549688
1850,6758,2.82848,-4.99827,726.3433333,0.145268667,-13.8840834,-0.00444,3.127045811
1860,6768,2.82403,-4.99808,712.4597778,0.142491956,-13.8835555,-0.00445,3.119900112
1870,6778,2.81954,-4.99804,698.5763333,0.139715267,-13.8834445,-0.00449,3.09208118
1880,6788,2.81515,-4.99822,684.6923889,0.136938478,-13.8839444,-0.00439,3.162629704
1890,6798,2.81078,-4.99809,670.8088056,0.134161761,-13.8835833,-0.00437,3.17702135
1900,6808,2.80609,-4.99823,656.9248333,0.131384967,-13.8839723,-0.00469,2.960335245
1910,6818,2.80159,-4.99831,643.0406389,0.128608128,-13.8841944,-0.0045,3.085376533
1920,6828,2.79699,-4.99843,629.1561111,0.125831222,-13.8845278,-0.0046,3.018375609
1930,6838,2.79261,-4.99829,615.2719722,0.123054394,-13.8841389,-0.00438,3.169894726
1940,6848,2.78835,-4.99802,601.3885833,0.120277717,-13.8833889,-0.00426,3.259011479
1950,6858,2.78369,-4.99841,587.5041111,0.117500822,-13.8844722,-0.00466,2.979500472
1960,6868,2.77903,-4.99808,573.6205556,0.114724111,-13.8835555,-0.00466,2.979303755
1970,6878,2.77423,-4.99812,559.7368889,0.111947378,-13.8836667,-0.0048,2.892430563
1980,6888,2.76967,-4.99821,545.8529722,0.109170594,-13.8839167,-0.00456,3.044718575
1990,6898,2.76508,-4.99816,531.9691944,0.106393839,-13.8837778,-0.00459,3.024788192
2000,6908,2.76031,-4.99825,518.0851667,0.103617033,-13.8840277,-0.00477,2.910697631
2010,6918,2.75558,-4.99829,504.2010278,0.100840206,-13.8841389,-0.00473,2.93533592
2020,6928,2.75097,-4.9982,490.3171389,0.098063428,-13.8838889,-0.00461,3.011689566
2030,6938,2.74614,-4.99839,476.4327222,0.095286544,-13.8844167,-0.00483,2.874620435
2040,6948,2.74195,-4.9985,462.548,0.0925096,-13.8847222,-0.00419,3.313776181
2050,6958,2.73721,-4.99817,448.6641944,0.089732839,-13.8838056,-0.00474,2.929072911
2060,6968,2.73234,-4.99801,434.7808333,0.086956167,-13.8833611,-0.00487,2.850792834
2070,6978,2.72759,-4.9983,420.8966667,0.084179333,-13.8841666,-0.00475,2.922982442
2080,6988,2.7229,-4.99805,407.0131944,0.081402639,-13.8834723,-0.00469,2.960228635
2090,6998,2.71798,-4.99791,393.1301111,0.078626022,-13.8830833,-0.00492,2.821764898
2100,7008,2.71315,-4.99814,379.2463889,0.075849278,-13.8837222,-0.00483,2.874476646
2110,7018,2.70834,-4.99818,365.3625556,0.073072511,-13.8838333,-0.00481,2.88645183
2120,7028,2.7033,-4.99829,351.4784167,0.070295683,-13.8841389,-0.00504,2.754789464
2130,7038,2.69835,-4.99831,337.5942222,0.067518844,-13.8841945,-0.00495,2.804887778
2140,7048,2.69334,-4.99836,323.7098889,0.064741978,-13.8843333,-0.00501,2.771324012
2150,7058,2.68847,-4.99824,309.8258889,0.061965178,-13.884,-0.00487,2.850924025
2160,7068,2.68363,-4.99814,295.9421667,0.059188433,-13.8837222,-0.00484,2.868537645
2170,7078,2.67828,-4.99817,282.0583611,0.056411672,-13.8838056,-0.00535,2.59510385
2180,7088,2.6732,-4.99795,268.1751667,0.053635033,-13.8831944,-0.00508,2.732912283
2190,7098,2.66772,-4.99813,254.2914722,0.050858294,-13.8836945,-0.00548,2.533520894
2200,7108,2.66224,-4.99829,240.4073333,0.048081467,-13.8841389,-0.00548,2.533601989
2210,7118,2.65673,-4.99828,226.5232222,0.045304644,-13.8841111,-0.00551,2.519802377
2220,7128,2.65087,-4.99798,212.6399444,0.042527989,-13.8832778,-0.00586,2.369160034
2230,7138,2.64496,-4.99803,198.7565278,0.039751306,-13.8834166,-0.00591,2.349139865
2240,7148,2.63869,-4.99822,184.8725833,0.036974517,-13.8839445,-0.00627,2.214345215
2250,7158,2.63221,-4.99833,170.9883333,0.034197667,-13.88425,-0.00648,2.142631173
2260,7168,2.62574,-4.99823,157.1043611,0.031420872,-13.8839722,-0.00647,2.145899876
2270,7178,2.61907,-4.99798,143.2210833,0.028644217,-13.8832778,-0.00667,2.081450945
2280,7188,2.61192,-4.99813,129.3373889,0.025867478,-13.8836944,-0.00715,1.941775441
2290,7198,2.6037,-4.9982,115.4535,0.0230907,-13.8838889,-0.00822,1.689037579
2300,7208,2.5956,-4.99821,101.5695833,0.020313917,-13.8839167,-0.0081,1.71406379
2310,7218,2.5869,-4.99819,87.68572222,0.017537144,-13.88386108,-0.0087,1.595846101
2320,7228,2.57758,-4.998,73.80238889,0.014760478,-13.88333333,-0.00932,1.48962804
2330,7238,2.56795,-4.99806,59.91888889,0.011983778,-13.8835,-0.00963,1.441692627
2340,7248,2.55747,-4.9981,46.03527778,0.009207056,-13.88361111,-0.01048,1.324772052
2350,7258,2.54631,-4.99786,32.15233333,0.006430467,-13.88294445,-0.01116,1.243991438
2360,7268,2.53445,-4.99805,18.26886111,0.003653772,-13.88347222,-0.01186,1.170613172
2370,7278,2.52261,-4.99818,4.385027778,0.000877006,-13.88383333,-0.01184,1.172621058
2380,7288,2.50889,-4.99826,-9.499027778,-0.001899806,-13.88405556,-0.01372,1.011957402
2390,7290,2.49989,-4.99814,-23.38275,-0.00467655,-13.88372222,-0.009,1.542635802
