Repository: lifeplay2019/Battery_coldtemperature

# Battery Cold Temperature Lab 1

 This is the project file for testing the battery in cold temperature

First release in 2024/7/10

File: data/efset18650_procress/N25_-25_dc_2.csv
time,actual time,voltage,current,capacity,SoC,dQ,dv,ICA
0,6875,4.07802,-0.00106337,1637,0.545666667,,,
10,6885,3.55454,-3.00284,1637,0.545666667,,,
20,6895,3.50479,-3.0026,1628.659444,0.542886481,-8.340556,-0.04975,0.167649367
30,6905,3.46365,-3.00259,1620.318917,0.540106306,-8.340527,-0.04114,0.202735221
40,6915,3.42812,-3.0027,1611.978083,0.537326028,-8.340834,-0.03553,0.234754686
50,6925,3.3984,-3.00257,1603.637611,0.53454587,-8.340472,-0.02972,0.280634993
60,6935,3.37349,-3.00268,1595.296833,0.531765611,-8.340778,-0.02491,0.334836532
70,6945,3.35227,-3.00259,1586.956306,0.528985435,-8.340527,-0.02122,0.393050283
80,6955,3.3341,-3.00266,1578.615583,0.526205194,-8.340723,-0.01817,0.45903814
90,6965,3.3183,-3.00269,1570.274778,0.523424926,-8.340805,-0.0158,0.527899051
100,6975,3.30421,-3.00262,1561.934167,0.520644722,-8.340611,-0.01409,0.59195252
110,6985,3.29233,-3.00245,1553.594028,0.517864676,-8.340139,-0.01188,0.702031902
120,6995,3.28153,-3.00269,1545.253222,0.515084407,-8.340806,-0.0108,0.772296852
130,7005,3.27123,-3.00269,1536.912417,0.512304139,-8.340805,-0.0103,0.809786893
140,7015,3.26178,-3.00273,1528.5715,0.509523833,-8.340917,-0.00945,0.88263672
150,7025,3.2531,-3.00269,1520.230694,0.506743565,-8.340806,-0.00868,0.96092235
160,7035,3.24513,-3.00262,1511.890083,0.503963361,-8.340611,-0.00797,1.046500753
170,7045,3.23766,-3.00268,1503.549306,0.501183102,-8.340777,-0.00747,1.11656988
180,7055,3.23072,-3.00259,1495.208778,0.498402926,-8.340528,-0.00694,1.201805187
190,7065,3.22463,-3.0025,1486.8685,0.495622833,-8.340278,-0.00609,1.369503777
200,7075,3.21908,-3.00248,1478.528278,0.492842759,-8.340222,-0.00555,1.502742703
210,7085,3.21366,-3.00261,1470.187694,0.490062565,-8.340584,-0.00542,1.538853137
220,7095,3.209,-3.00263,1461.847056,0.487282352,-8.340638,-0.00466,1.789836481
230,7105,3.20483,-3.00272,1453.506167,0.484502056,-8.340889,-0.00417,2.000213189
240,7115,3.20097,-3.00257,1445.165694,0.481721898,-8.340473,-0.00386,2.160744301
250,7125,3.19739,-3.00259,1436.825167,0.478941722,-8.340527,-0.00358,2.329756145
260,7135,3.19386,-3.00267,1428.484417,0.476161472,-8.34075,-0.00353,2.362818697
270,7145,3.19051,-3.00251,1420.144111,0.47338137,-8.340306,-0.00335,2.489643582
280,7155,3.18751,-3.00263,1411.803472,0.470601157,-8.340639,-0.003,2.780213
290,7165,3.1846,-3.00267,1403.462722,0.467820907,-8.34075,-0.00291,2.866237113
300,7175,3.18192,-3.0027,1395.121889,0.46504063,-8.340833,-0.00268,3.112251119
310,7185,3.17915,-3.00266,1386.781167,0.462260389,-8.340722,-0.00277,3.011090975
320,7195,3.17639,-3.00238,1378.441222,0.459480407,-8.339945,-0.00276,3.021719203
330,7205,3.17403,-3.00266,1370.1005,0.456700167,-8.340722,-0.00236,3.534204237
340,7215,3.17152,-3.00258,1361.76,0.45392,-8.3405,-0.00251,3.322908367
350,7225,3.16917,-3.00261,1353.419417,0.451139806,-8.340583,-0.00235,3.549184255
360,7235,3.16685,-3.00265,1345.078722,0.448359574,-8.340695,-0.00232,3.595127155
370,7245,3.16473,-3.00264,1336.738056,0.445579352,-8.340666,-0.00212,3.934276415
380,7255,3.16242,-3.00252,1328.397722,0.442799241,-8.340334,-0.00231,3.610534199
390,7265,3.15998,-3.00239,1320.05775,0.44001925,-8.339972,-0.00244,3.418021311
400,7275,3.15771,-3.00251,1311.717444,0.437239148,-8.340306,-0.00227,3.674143612
410,7285,3.15526,-3.00256,1303.377,0.434459,-8.340444,-0.00245,3.404262857
420,7295,3.15304,-3.00264,1295.036333,0.431678778,-8.340667,-0.00222,3.757057207
430,7305,3.15103,-3.00251,1286.696028,0.428898676,-8.340305,-0.00201,4.149405473
440,7315,3.14888,-3.00256,1278.355583,0.426118528,-8.340445,-0.00215,3.879276744
450,7325,3.14667,-3.00249,1270.015333,0.423338444,-8.34025,-0.00221,3.773868778
460,7335,3.14473,-3.00261,1261.67475,0.42055825,-8.340583,-0.00194,4.299269588
470,7345,3.14283,-3.00275,1253.333778,0.417777926,-8.340972,-0.0019,4.389985263
480,7355,3.14123,-3.00266,1244.993056,0.414997685,-8.340722,-0.0016,5.21295125
490,7365,3.13926,-3.00263,1236.652417,0.412217472,-8.340639,-0.00197,4.233826904
500,7375,3.13728,-3.00275,1228.311444,0.409437148,-8.340973,-0.00198,4.212612626
510,7385,3.13543,-3.0025,1219.971167,0.406657056,-8.340277,-0.00185,4.508257838
520,7395,3.13375,-3.00254,1211.630778,0.403876926,-8.340389,-0.00168,4.964517262
530,7405,3.13179,-3.00241,1203.29075,0.401096917,-8.340028,-0.00196,4.255116327
540,7415,3.13004,-3.00263,1194.950111,0.398316704,-8.340639,-0.00175,4.766079429
550,7425,3.12798,-3.00277,1186.609083,0.395536361,-8.341028,-0.00206,4.049042718
560,7435,3.12598,-3.00265,1178.268389,0.39275613,-8.340694,-0.002,4.170347
570,7445,3.12398,-3.00233,1169.928583,0.389976194,-8.339806,-0.002,4.169903
580,7455,3.122,-3.00243,1161.5885,0.387196167,-8.340083,-0.00198,4.212163131
590,7465,3.12003,-3.00241,1153.248472,0.384416157,-8.340028,-0.00197,4.233516751
600,7475,3.11782,-3.00262,1144.907861,0.381635954,-8.340611,-0.00221,3.774032127
610,7485,3.11569,-3.00276,1136.566861,0.37885562,-8.341,-0.00213,3.915962441
620,7495,3.11352,-3.0026,1128.226306,0.376075435,-8.340555,-0.00217,3.843573733
630,7505,3.11092,-3.00261,1119.885722,0.373295241,-8.340584,-0.0026,3.207916923
640,7515,3.10855,-3.00271,1111.544861,0.370514954,-8.340861,-0.00237,3.519350633
650,7525,3.10605,-3.00255,1103.204444,0.367734815,-8.340417,-0.0025,3.3361668
660,7535,3.10324,-3.0027,1094.863611,0.364954537,-8.340833,-0.00281,2.968267972
670,7545,3.10082,-3.00274,1086.522667,0.362174222,-8.340944,-0.00242,3.446671074
680,7555,3.09812,-3.00255,1078.18225,0.359394083,-8.340417,-0.0027,3.089043333
690,7565,3.09525,-3.00244,1069.842139,0.356614046,-8.340111,-0.00287,2.905962021
700,7575,3.09243,-3.0026,1061.501583,0.353833861,-8.340556,-0.00282,2.957643972
710,7585,3.08985,-3.00264,1053.160917,0.351053639,-8.340666,-0.00258,3.232816279
720,7595,3.08694,-3.00271,1044.820056,0.348273352,-8.340861,-0.00291,2.866275258
730,7605,3.08398,-3.0023,1036.480333,0.345493444,-8.339723,-0.00296,2.817473986
740,7615,3.08085,-3.00269,1028.139528,0.342713176,-8.340805,-0.00313,2.66479393
750,7625,3.07776,-3.00265,1019.798833,0.339932944,-8.340695,-0.00309,2.699254045
760,7635,3.07464,-3.00241,1011.458806,0.337152935,-8.340027,-0.00312,2.673085577
770,7645,3.07139,-3.00254,1003.118417,0.334372806,-8.340389,-0.00325,2.566273538
780,7655,3.06817,-3.00256,994.7779722,0.331592657,-8.3404448,-0.00322,2.590200248
790,7665,3.06501,-3.00242,986.4379167,0.328812639,-8.3400555,-0.00316,2.63925807
800,7675,3.06165,-3.00239,978.0979444,0.326032648,-8.3399723,-0.00336,2.482134613
810,7685,3.05842,-3.00234,969.7581111,0.323252704,-8.3398333,-0.00323,2.581991734
820,7695,3.05525,-3.00255,961.4176944,0.320472565,-8.3404167,-0.00317,2.631046278
830,7705,3.05213,-3.00239,953.0777222,0.317692574,-8.3399722,-0.00312,2.673068013
840,7715,3.04876,-3.00241,944.7376944,0.314912565,-8.3400278,-0.00337,2.474785697
850,7725,3.0453,-3.00273,936.3967778,0.312132259,-8.3409166,-0.00346,2.410669538
860,7735,3.04188,-3.00272,928.0558889,0.309351963,-8.3408889,-0.00342,2.438856404
870,7745,3.03844,-3.00246,919.7157222,0.306571907,-8.3401667,-0.00344,2.424467064
880,7755,3.03495,-3.0025,911.3754444,0.303791815,-8.3402778,-0.00349,2.389764413
890,7765,3.03166,-3.00267,903.0346944,0.301011565,-8.34075,-0.00329,2.535182371
900,7775,3.0282,-3.00256,894.69425,0.298231417,-8.3404444,-0.00346,2.410533064
910,7785,3.0247,-3.00274,886.3533056,0.295451102,-8.3409444,-0.0035,2.383126971
920,7795,3.0213,-3.00234,878.0134722,0.292671157,-8.3398334,-0.0034,2.452892176
930,7805,3.01794,-3.00268,869.6726944,0.289890898,-8.3407778,-0.00336,2.482374345
940,7815,3.01462,-3.00281,861.3315556,0.287110519,-8.3411388,-0.00332,2.512391205
950,7825,3.01116,-3.00248,852.9913333,0.284330444,-8.3402223,-0.00346,2.410468873
960,7835,3.00753,-3.00234,844.6515,0.2815505,-8.3398333,-0.00363,2.297474738
970,7845,3.004,-3.0028,836.3103889,0.27877013,-8.3411111,-0.00353,2.362920992
980,7855,3.00028,-3.00252,827.9700556,0.275990019,-8.3403333,-0.00372,2.242025081
990,7865,2.99652,-3.00256,819.6296111,0.27320987,-8.3404445,-0.00376,2.218203324
1000,7875,2.99305,-3.00262,811.289,0.270429667,-8.3406111,-0.00347,2.403634323
1010,7885,2.98928,-3.00247,802.9488056,0.267649602,-8.3401944,-0.00377,2.212253156
1020,7895,2.98566,-3.00238,794.6088611,0.26486962,-8.3399445,-0.00362,2.303852072
1030,7905,2.98183,-3.00252,786.2685278,0.262089509,-8.3403333,-0.00383,2.177632715
1040,7915,2.9782,-3.00261,777.9279444,0.259309315,-8.3405834,-0.00363,2.297681377
1050,7925,2.97454,-3.00268,769.5871667,0.256529056,-8.3407777,-0.00366,2.278901011
1060,7935,2.97103,-3.00257,761.2466944,0.253748898,-8.3404723,-0.00351,2.376202934
1070,7945,2.96729,-3.0027,752.9058611,0.25096862,-8.3408333,-0.00374,2.230169332
1080,7955,2.96352,-3.00255,744.5654444,0.248188481,-8.3404167,-0.00377,2.212312122
1090,7965,2.95972,-3.00249,736.2251944,0.245408398,-8.34025,-0.0038,2.194802632
1100,7975,2.95596,-3.0027,727.8843611,0.24262812,-8.3408333,-0.00376,2.218306729
1110,7985,2.95202,-3.00265,719.5436667,0.239847889,-8.3406944,-0.00394,2.116927513
1120,7995,2.94815,-3.00236,711.2037778,0.237067926,-8.3398889,-0.00387,2.155010052
1130,8005,2.94436,-3.00246,702.8636111,0.23428787,-8.3401667,-0.00379,2.200571689
1140,8015,2.94038,-3.00261,694.5230278,0.231507676,-8.3405833,-0.00398,2.095623945
1150,8025,2.93658,-3.00271,686.1821667,0.228727389,-8.3408611,-0.0038,2.194963447
1160,8035,2.93274,-3.0027,677.8413333,0.225947111,-8.3408334,-0.00384,2.172092031
1170,8045,2.92913,-3.00268,669.5005556,0.223166852,-8.3407777,-0.00361,2.310464737
1180,8055,2.92555,-3.00271,661.1596944,0.220386565,-8.3408612,-0.00358,2.329849497
1190,8065,2.92159,-3.00255,652.8192778,0.217606426,-8.3404166,-0.00396,2.106165808
1200,8075,2.91788,-3.00253,644.4789167,0.214826306,-8.3403611,-0.00371,2.248075768
1210,8085,2.91423,-3.00247,636.1387222,0.212046241,-8.3401945,-0.00365,2.284984795
1220,8095,2.91054,-3.00255,627.7983056,0.209266102,-8.3404166,-0.00369,2.260275501
1230,8105,2.90693,-3.00265,619.4576111,0.20648587,-8.3406945,-0.00361,2.31044169
1240,8115,2.90327,-3.00243,611.1175278,0.203705843,-8.3400833,-0.00366,2.278711284
1250,8125,2.89965,-3.00264,602.7768611,0.20092562,-8.3406667,-0.00362,2.304051575
1260,8136,2.89601,-3.00239,594.4368889,0.19814563,-8.3399722,-0.00364,2.291201154
1270,8146,2.89241,-3.00243,586.0968056,0.195365602,-8.3400833,-0.0036,2.316689806
1280,8156,2.88885,-3.00254,577.7564167,0.192585472,-8.3403889,-0.00356,2.342805871
1290,8166,2.88535,-3.00263,569.4157778,0.189805259,-8.3406389,-0.0035,2.383039686
1300,8176,2.88221,-3.0026,561.0752222,0.187025074,-8.3405556,-0.00314,2.656227898
1310,8186,2.87871,-3.00244,552.7351111,0.184245037,-8.3401111,-0.0035,2.382888886
1320,8196,2.87509,-3.0026,544.3945556,0.181464852,-8.3405555,-0.00362,2.304020856
1330,8206,2.87169,-3.00252,536.0542222,0.178684741,-8.3403334,-0.0034,2.453039235
1340,8216,2.86828,-3.00263,527.7135833,0.175904528,-8.3406389,-0.00341,2.445935161
1350,8226,2.86486,-3.00249,519.3733333,0.173124444,-8.34025,-0.00342,2.438669591
1360,8236,2.86127,-3.00249,511.0330833,0.170344361,-8.34025,-0.00359,2.323189415
1370,8246,2.85782,-3.00258,502.6925833,0.167564194,-8.3405,-0.00345,2.417536232
1380,8256,2.85429,-3.00272,494.3516944,0.164783898,-8.3408889,-0.00353,2.362858045
1390,8266,2.8507,-3.00243,486.0116111,0.16200387,-8.3400833,-0.00359,2.323142981
1400,8276,2.84721,-3.00253,477.67125,0.15922375,-8.3403611,-0.00349,2.389788281
1410,8286,2.84384,-3.00249,469.331,0.156443667,-8.34025,-0.00337,2.474851632
1420,8296,2.84025,-3.00274,460.9900556,0.153663352,-8.3409444,-0.00359,2.323382841
1430,8306,2.83693,-3.00262,452.6494444,0.150883148,-8.3406112,-0.00332,2.512232289
1440,8316,2.83355,-3.00262,444.3088333,0.148102944,-8.3406111,-0.00338,2.46763642
1450,8326,2.83008,-3.00257,435.9683611,0.145322787,-8.3404722,-0.00347,2.403594294
1460,8336,2.82655,-3.00248,427.6281389,0.142542713,-8.3402222,-0.00353,2.362669178
1470,8346,2.82295,-3.00264,419.2874722,0.139762491,-8.3406667,-0.0036,2.316851861
1480,8356,2.81922,-3.00241,410.9474444,0.136982481,-8.3400278,-0.00373,2.235932386
1490,8366,2.81549,-3.00243,402.6073611,0.134202454,-8.3400833,-0.00373,2.235947265
1500,8376,2.81178,-3.00233,394.2675556,0.131422519,-8.3398055,-0.00371,2.247926011
1510,8386,2.80802,-3.00239,385.9275833,0.128642528,-8.3399723,-0.00376,2.218077739
1520,8396,2.80403,-3.00257,377.5871111,0.12586237,-8.3404722,-0.00399,2.09034391
1530,8406,2.8,-3.00246,369.2469444,0.123082315,-8.3401667,-0.00403,2.069520273
1540,8416,2.796,-3.00256,360.9065,0.120302167,-8.3404444,-0.004,2.0851111
1550,8426,2.7922,-3.00242,352.5664444,0.117522148,-8.3400556,-0.0038,2.194751474
1560,8436,2.78784,-3.00245,344.2263056,0.114742102,-8.3401388,-0.00436,1.912875872
1570,8446,2.78349,-3.00259,335.8857778,0.111961926,-8.3405278,-0.00435,1.917362713
1580,8456,2.77902,-3.00242,327.5457222,0.109181907,-8.3400556,-0.00447,1.865784251
1590,8466,2.77432,-3.00247,319.2055278,0.106401843,-8.3401944,-0.0047,1.774509447
1600,8476,2.76966,-3.00262,310.8649167,0.103621639,-8.3406111,-0.00466,1.789830708
1610,8486,2.76478,-3.00256,302.5244722,0.100841491,-8.3404445,-0.00488,1.70910748
1620,8496,2.75979,-3.00257,294.184,0.098061333,-8.3404722,-0.00499,1.671437315
1630,8506,2.75468,-3.00244,285.8438889,0.095281296,-8.3401111,-0.00511,1.632115675
1640,8516,2.74914,-3.00255,277.5034722,0.092501157,-8.3404167,-0.00554,1.505490379
1650,8526,2.74364,-3.00249,269.1632222,0.089721074,-8.34025,-0.0055,1.516409091
1660,8536,2.73802,-3.0024,260.8232222,0.086941074,-8.34,-0.00562,1.483985765
1670,8546,2.73217,-3.0025,252.4829444,0.084160981,-8.3402778,-0.00585,1.425688513
1680,8556,2.72645,-3.00249,244.1426944,0.081380898,-8.34025,-0.00572,1.458085664
1690,8566,2.72013,-3.00248,235.8024722,0.078600824,-8.3402222,-0.00632,1.319655411
1700,8576,2.71372,-3.00249,227.4622222,0.075820741,-8.34025,-0.00641,1.301131045
1710,8586,2.7069,-3.00245,219.1220833,0.073040694,-8.3401389,-0.00682,1.222894267
1720,8596,2.69987,-3.00244,210.7819722,0.070260657,-8.3401111,-0.00703,1.186360043
1730,8606,2.69257,-3.00239,202.442,0.067480667,-8.3399722,-0.0073,1.142461945
1740,8616,2.68508,-3.0026,194.1014444,0.064700481,-8.3405556,-0.00749,1.113558825
1750,8626,2.67718,-3.0025,185.7611667,0.061920389,-8.3402777,-0.0079,1.055731354
1760,8636,2.66902,-3.00253,177.4208056,0.059140269,-8.3403611,-0.00816,1.022103076
1770,8646,2.66058,-3.00256,169.0803611,0.05636012,-8.3404445,-0.00844,0.988204325
1780,8656,2.65225,-3.00235,160.7405,0.053580167,-8.3398611,-0.00833,1.001183806
1790,8666,2.64361,-3.00238,152.4005556,0.050800185,-8.3399444,-0.00864,0.965271343
1800,8676,2.63417,-3.00261,144.0599722,0.048019991,-8.3405834,-0.00944,0.883536377
1810,8686,2.62445,-3.00238,135.7200278,0.045240009,-8.3399444,-0.00972,0.858018971
1820,8696,2.61411,-3.00252,127.3796944,0.042459898,-8.3403334,-0.01034,0.806608646
1830,8706,2.60328,-3.00248,119.0394722,0.039679824,-8.3402222,-0.01083,0.77010362
1840,8716,2.59227,-3.00231,110.6997222,0.036899907,-8.33975,-0.01101,0.757470481
1850,8726,2.58059,-3.0027,102.3588889,0.03411963,-8.3408333,-0.01168,0.71411244
1860,8736,2.56878,-3.00251,94.01858333,0.031339528,-8.34030557,-0.01181,0.706207076
1870,8746,2.55586,-3.00253,85.67822222,0.028559407,-8.34036111,-0.01292,0.645538786
1880,8756,2.54289,-3.0025,77.33794444,0.025779315,-8.34027778,-0.01297,0.643043776
1890,8766,2.53008,-3.00258,68.99744444,0.022999148,-8.3405,-0.01281,0.651092896
1900,8776,2.51697,-3.00246,60.65727778,0.020219093,-8.34016666,-0.01311,0.636168319
1910,8783,2.49967,-3.00243,52.31719444,0.017439065,-8.34008334,-0.0173,0.482085742

File: data/efset18650_procress/N30_-30_dc_2.csv
time,actual time,voltage,current,capacity,SoC,dQ,dv,ICA
0,8098,4.05629,-0.0010577,1428,0.476,,,
10,8108,3.45375,-3.00249,1428,0.476,,,
20,8118,3.39063,-3.00273,1419.659083,0.473219694,-8.340917,-0.06312,0.132143805
30,8128,3.33858,-3.00272,1411.318194,0.470439398,-8.340889,-0.05205,0.160247627
40,8138,3.29407,-3.0025,1402.977917,0.467659306,-8.340277,-0.04451,0.187379847
50,8148,3.25655,-3.00262,1394.637306,0.464879102,-8.340611,-0.03752,0.222297735
60,8158,3.22608,-3.0025,1386.297028,0.462099009,-8.340278,-0.03047,0.273720971
70,8168,3.20257,-3.00257,1377.956556,0.459318852,-8.340472,-0.02351,0.354762739
80,8178,3.18405,-3.00265,1369.615861,0.45653862,-8.340695,-0.01852,0.450361501
90,8188,3.16777,-3.00256,1361.275417,0.453758472,-8.340444,-0.01628,0.512312285
100,8198,3.15431,-3.00264,1352.93475,0.45097825,-8.340667,-0.01346,0.619663224
110,8208,3.14274,-3.00271,1344.593889,0.448197963,-8.340861,-0.01157,0.720904149
120,8218,3.13288,-3.00273,1336.252972,0.445417657,-8.340917,-0.00986,0.845934787
130,8228,3.12453,-3.00269,1327.912167,0.442637389,-8.340805,-0.00835,0.998898802
140,8238,3.11733,-3.00276,1319.571167,0.439857056,-8.341,-0.0072,1.158472222
150,8248,3.11131,-3.00244,1311.231056,0.437077019,-8.340111,-0.00602,1.385400498
160,8258,3.10634,-3.00247,1302.890861,0.434296954,-8.340195,-0.00497,1.678107646
170,8268,3.10236,-3.00251,1294.550556,0.431516852,-8.340305,-0.00398,2.09555402
180,8278,3.0992,-3.00251,1286.21025,0.42873675,-8.340306,-0.00316,2.639337342
190,8288,3.09663,-3.00253,1277.869889,0.42595663,-8.340361,-0.00257,3.245276654
200,8298,3.09466,-3.00249,1269.529639,0.423176546,-8.34025,-0.00197,4.233629442
210,8308,3.09319,-3.0027,1261.188806,0.420396269,-8.340833,-0.00147,5.674036054
220,8318,3.09192,-3.00272,1252.847917,0.417615972,-8.340889,-0.00127,6.567629134
230,8328,3.09113,-3.00262,1244.507306,0.414835769,-8.340611,-0.00079,10.55773544
240,8338,3.09054,-3.00268,1236.166528,0.412055509,-8.340778,-0.00059,14.13691186
250,8348,3.09025,-3.00243,1227.826444,0.409275481,-8.340084,-0.00029,28.75891034
260,8358,3.09012,-3.00258,1219.485944,0.406495315,-8.3405,-0.00013,
270,8368,3.09017,-3.0028,1211.144833,0.403714944,-8.341111,5E-05,
280,8378,3.0904,-3.00276,1202.803833,0.400934611,-8.341,0.00023,
290,8388,3.09063,-3.0026,1194.463278,0.398154426,-8.340555,0.00023,
300,8398,3.09088,-3.00262,1186.122667,0.395374222,-8.340611,0.00025,33.362444
310,8408,3.09097,-3.00249,1177.782417,0.392594139,-8.34025,9E-05,
320,8418,3.09104,-3.00258,1169.441917,0.389813972,-8.3405,7E-05,
330,8428,3.09106,-3.00272,1161.101028,0.387033676,-8.340889,2E-05,
340,8438,3.09101,-3.00262,1152.760417,0.384253472,-8.340611,-5E-05,
350,8448,3.09076,-3.00258,1144.419917,0.381473306,-8.3405,-0.00025,
360,8458,3.09047,-3.00274,1136.078972,0.378692991,-8.340945,-0.00029,28.76187931
370,8468,3.09011,-3.00262,1127.738361,0.375912787,-8.340611,-0.00036,23.16836389
380,8478,3.08905,-3.00251,1119.398056,0.373132685,-8.340305,-0.00106,7.868212264
390,8488,3.08913,-3.00255,1111.057639,0.370352546,-8.340417,8E-05,
400,8498,3.0883,-3.00266,1102.716917,0.367572306,-8.340722,-0.00083,10.04906265
410,8508,3.08744,-3.00249,1094.376667,0.364792222,-8.34025,-0.00086,9.697965116
420,8518,3.08652,-3.00268,1086.035889,0.362011963,-8.340778,-0.00092,9.066063043
430,8528,3.08544,-3.00253,1077.695528,0.359231843,-8.340361,-0.00108,7.722556481
440,8538,3.08432,-3.00237,1069.355611,0.35645187,-8.339917,-0.00112,7.446354464
450,8548,3.08296,-3.00249,1061.015361,0.353671787,-8.34025,-0.00136,6.132536765
460,8558,3.0814,-3.00247,1052.675167,0.350891722,-8.340194,-0.00156,5.346278205
470,8568,3.07993,-3.00245,1044.335028,0.348111676,-8.340139,-0.00147,5.673563946
480,8578,3.07809,-3.00254,1035.994639,0.345331546,-8.340389,-0.00184,4.532820109
490,8588,3.07627,-3.00254,1027.65425,0.342551417,-8.340389,-0.00182,4.582631319
500,8598,3.07437,-3.00248,1019.314028,0.339771343,-8.340222,-0.0019,4.389590526
510,8608,3.07234,-3.00262,1010.973417,0.336991139,-8.340611,-0.00203,4.108675369
520,8618,3.06996,-3.00265,1002.632722,0.334210907,-8.340695,-0.00238,3.504493697
530,8628,3.06768,-3.00258,994.2922222,0.331430741,-8.3404998,-0.00228,3.658113947
540,8638,3.06538,-3.00258,985.9517222,0.328650574,-8.3405,-0.0023,3.626304348
550,8648,3.06285,-3.0024,977.6117222,0.325870574,-8.34,-0.00253,3.296442688
560,8658,3.06034,-3.00246,969.2715556,0.323090519,-8.3401666,-0.00251,3.322775538
570,8668,3.05744,-3.00252,960.9312222,0.320310407,-8.3403334,-0.0029,2.875977034
580,8678,3.05459,-3.00233,952.5914167,0.317530472,-8.3398055,-0.00285,2.926247544
590,8688,3.05161,-3.00242,944.2513611,0.314750454,-8.3400556,-0.00298,2.798676376
600,8698,3.04848,-3.00255,935.9109444,0.311970315,-8.3404167,-0.00313,2.664669872
610,8708,3.04515,-3.00269,927.5701389,0.309190046,-8.3408055,-0.00333,2.504746396
620,8718,3.04194,-3.00271,919.2292778,0.306409759,-8.3408611,-0.00321,2.598399097
630,8728,3.03856,-3.00246,910.8891111,0.303629704,-8.3401667,-0.00338,2.467504941
640,8738,3.0352,-3.0027,902.5482778,0.300849426,-8.3408333,-0.00336,2.482390863
650,8748,3.03174,-3.00243,894.2081944,0.298069398,-8.3400834,-0.00346,2.410428728
660,8758,3.02822,-3.00266,885.8674722,0.295289157,-8.3407222,-0.00352,2.369523352
670,8768,3.02491,-3.00259,877.5269444,0.292508981,-8.3405278,-0.00331,2.519796918
680,8778,3.02121,-3.00268,869.1861667,0.289728722,-8.3407777,-0.0037,2.254264243
690,8788,3.01747,-3.00241,860.8461389,0.286948713,-8.3400278,-0.00374,2.229953957
700,8798,3.01383,-3.00256,852.5056944,0.284168565,-8.3404445,-0.00364,2.291330907
710,8808,3.0099,-3.00283,844.1645,0.281388167,-8.3411944,-0.00393,2.122441323
720,8818,3.0062,-3.00254,835.8241111,0.278608037,-8.3403889,-0.0037,2.254159162
730,8828,3.00236,-3.00266,827.4833889,0.275827796,-8.3407222,-0.00384,2.172063073
740,8838,2.99846,-3.00271,819.1425278,0.273047509,-8.3408611,-0.0039,2.138682333
750,8848,2.9947,-3.00273,810.8016111,0.270267204,-8.3409167,-0.00376,2.21832891
760,8858,2.99085,-3.00256,802.4611667,0.267487056,-8.3404444,-0.00385,2.166349195
770,8868,2.98707,-3.00267,794.1204167,0.264706806,-8.34075,-0.00378,2.206547619
780,8878,2.98323,-3.00256,785.7799722,0.261926657,-8.3404445,-0.00384,2.171990755
790,8888,2.97952,-3.00248,777.43975,0.259146583,-8.3402222,-0.00371,2.248038329
800,8898,2.97557,-3.00269,769.0989444,0.256366315,-8.3408056,-0.00395,2.111596354
810,8908,2.9721,-3.00248,760.7587222,0.253586241,-8.3402222,-0.00347,2.403522248
820,8918,2.96824,-3.00269,752.4179167,0.250805972,-8.3408055,-0.00386,2.16083044
830,8928,2.96456,-3.00249,744.0776667,0.248025889,-8.34025,-0.00368,2.266372283
840,8938,2.96083,-3.00263,735.7370278,0.245245676,-8.3406389,-0.00373,2.23609622
850,8948,2.95692,-3.00247,727.3968333,0.242465611,-8.3401945,-0.00391,2.133042072
860,8958,2.95332,-3.00278,719.0557778,0.239685259,-8.3410555,-0.0036,2.316959861
870,8968,2.94964,-3.0027,710.7149444,0.236904981,-8.3408334,-0.00368,2.266530815
880,8978,2.94579,-3.00256,702.3745,0.234124833,-8.3404444,-0.00385,2.166349195
890,8988,2.94208,-3.00266,694.0337778,0.231344593,-8.3407222,-0.00371,2.2481731
900,8998,2.93844,-3.00243,685.6936944,0.228564565,-8.3400834,-0.00364,2.291231703
910,9008,2.93498,-3.00243,677.3536111,0.225784537,-8.3400833,-0.00346,2.410428699
920,9018,2.93156,-3.00254,669.0132222,0.223004407,-8.3403889,-0.00342,2.438710205
930,9028,2.92792,-3.00264,660.6725556,0.220224185,-8.3406666,-0.00364,2.291391923
940,9038,2.9243,-3.00262,652.3319444,0.217443981,-8.3406112,-0.00362,2.304036243
950,9048,2.92048,-3.00242,643.9918889,0.214663963,-8.3400555,-0.00382,2.183260602
960,9058,2.91691,-3.00254,635.6515,0.211883833,-8.3403889,-0.00357,2.336243389
970,9068,2.91323,-3.00248,627.3112778,0.209103759,-8.3402222,-0.00368,2.266364728
980,9078,2.90974,-3.00259,618.97075,0.206323583,-8.3405278,-0.00349,2.389836046
990,9088,2.90611,-3.00255,610.6303333,0.203543444,-8.3404167,-0.00363,2.297635455
1000,9098,2.90274,-3.00244,602.2902222,0.200763407,-8.3401111,-0.00337,2.474810415
1010,9108,2.89888,-3.00255,593.9498056,0.197983269,-8.3404166,-0.00386,2.160729689
1020,9118,2.89523,-3.00284,585.6085833,0.195202861,-8.3412223,-0.00365,2.285266384
1030,9128,2.89178,-3.00288,577.26725,0.192422417,-8.3413333,-0.00345,2.417777768
1040,9138,2.88842,-3.00257,568.9267778,0.189642259,-8.3404722,-0.00336,2.482283393
1050,9148,2.88475,-3.00276,560.5857778,0.186861926,-8.341,-0.00367,2.272752044
1060,9158,2.88098,-3.00245,552.2456389,0.18408188,-8.3401389,-0.00377,2.212238435
1070,9169,2.87718,-3.00249,543.9053889,0.181301796,-8.34025,-0.0038,2.194802632
1080,9179,2.87394,-3.00257,535.5649167,0.178521639,-8.3404722,-0.00324,2.574219815
1090,9189,2.87039,-3.00249,527.2246667,0.175741556,-8.34025,-0.00355,2.349366197
1100,9199,2.86676,-3.00258,518.8841667,0.172961389,-8.3405,-0.00363,2.297658402
1110,9209,2.86318,-3.00264,510.5435,0.170181167,-8.3406667,-0.00358,2.329795168
1120,9219,2.8598,-3.00245,502.2033611,0.16740112,-8.3401389,-0.00338,2.467496716
1130,9229,2.85608,-3.00254,493.8629722,0.164620991,-8.3403889,-0.00372,2.242040027
1140,9239,2.85269,-3.00264,485.5223056,0.161840769,-8.3406666,-0.00339,2.460373628
1150,9249,2.84906,-3.00267,477.1815556,0.159060519,-8.34075,-0.00363,2.297727273
1160,9259,2.84577,-3.00231,468.8418056,0.156280602,-8.33975,-0.00329,2.534878419
1170,9269,2.84239,-3.00256,460.5013611,0.153500454,-8.3404445,-0.00338,2.46758713
1180,9279,2.83885,-3.00258,452.1608611,0.150720287,-8.3405,-0.00354,2.356073446
1190,9289,2.83541,-3.00265,443.8201667,0.147940056,-8.3406944,-0.00344,2.424620465
1200,9299,2.83187,-3.00255,435.47975,0.145159917,-8.3404167,-0.00354,2.356049915
1210,9309,2.82833,-3.00244,427.1396389,0.14237988,-8.3401111,-0.00354,2.355963588
1220,9319,2.82465,-3.00255,418.7992222,0.139599741,-8.3404167,-0.00368,2.266417582
1230,9329,2.8213,-3.00244,410.4591111,0.136819704,-8.3401111,-0.00335,2.489585403
1240,9339,2.8177,-3.00247,402.1189167,0.134039639,-8.3401944,-0.0036,2.316720667
1250,9349,2.81414,-3.00251,393.7786111,0.131259537,-8.3403056,-0.00356,2.342782472
1260,9359,2.81051,-3.00259,385.4380833,0.128479361,-8.3405278,-0.00363,2.297666061
1270,9369,2.80684,-3.00274,377.0971389,0.125699046,-8.3409444,-0.00367,2.272736894
1280,9379,2.8036,-3.00255,368.7567222,0.122918907,-8.3404167,-0.00324,2.574202685
1290,9389,2.79996,-3.00262,360.4161111,0.120138704,-8.3406111,-0.00364,2.291376676
1300,9399,2.79626,-3.00241,352.0760833,0.117358694,-8.3400278,-0.0037,2.254061568
1310,9409,2.79238,-3.00249,343.7358333,0.114578611,-8.34025,-0.00388,2.149548969
1320,9419,2.78854,-3.00258,335.3953333,0.111798444,-8.3405,-0.00384,2.172005208
1330,9429,2.78447,-3.00239,327.0553611,0.109018454,-8.3399722,-0.00407,2.049133219
1340,9439,2.78054,-3.0026,318.7148056,0.106238269,-8.3405555,-0.00393,2.122278753
1350,9449,2.77643,-3.00233,310.375,0.103458333,-8.3398056,-0.00411,2.029149781
1360,9459,2.77221,-3.0026,302.0344444,0.100678148,-8.3405556,-0.00422,1.976434976
1370,9469,2.76784,-3.00246,293.6942778,0.097898093,-8.3401666,-0.00437,1.908504943
1380,9479,2.76356,-3.0025,285.354,0.095118,-8.3402778,-0.00428,1.948663037
1390,9489,2.75917,-3.00244,277.0138889,0.092337963,-8.3401111,-0.00439,1.899797517
1400,9499,2.7549,-3.0025,268.6736111,0.08955787,-8.3402778,-0.00427,1.953226651
1410,9509,2.75019,-3.00246,260.3334444,0.086777815,-8.3401667,-0.00471,1.77073603
1420,9519,2.74533,-3.00251,251.9931389,0.083997713,-8.3403055,-0.00486,1.716112243
1430,9529,2.74039,-3.00274,243.6521944,0.081217398,-8.3409445,-0.00494,1.688450304
1440,9539,2.73468,-3.00224,235.3126389,0.078437546,-8.3395555,-0.00571,1.460517601
1450,9549,2.73013,-3.00253,226.9722778,0.075657426,-8.3403611,-0.00455,1.833046396
1460,9559,2.7247,-3.00253,218.6319167,0.072877306,-8.3403611,-0.00543,1.535978103
1470,9569,2.71911,-3.00245,210.2917778,0.070097259,-8.3401389,-0.00559,1.491974758
1480,9579,2.71341,-3.00247,201.9515833,0.067317194,-8.3401945,-0.0057,1.463192018
1490,9589,2.70751,-3.00225,193.612,0.064537333,-8.3395833,-0.0059,1.413488695
1500,9599,2.70143,-3.00242,185.2719444,0.061757315,-8.3400556,-0.00608,1.371719671
1510,9609,2.69548,-3.00263,176.9313056,0.058977102,-8.3406388,-0.00595,1.401788034
1520,9619,2.6894,-3.0025,168.5910278,0.056197009,-8.3402778,-0.00608,1.371756217
1530,9629,2.68283,-3.00248,160.2508056,0.053416935,-8.3402222,-0.00657,1.269440213
1540,9639,2.67601,-3.00257,151.9103333,0.050636778,-8.3404723,-0.00682,1.222943152
1550,9649,2.66883,-3.00266,143.5696111,0.047856537,-8.3407222,-0.00718,1.161660474
1560,9659,2.66162,-3.00249,135.2293611,0.045076454,-8.34025,-0.00721,1.156761442
1570,9669,2.65413,-3.00266,126.8886389,0.042296213,-8.3407222,-0.00749,1.113581068
1580,9679,2.64638,-3.00237,118.5487222,0.039516241,-8.3399167,-0.00775,1.076118284
1590,9689,2.63836,-3.00239,110.20875,0.03673625,-8.3399722,-0.00802,1.039896783
1600,9699,2.6298,-3.00229,101.8690556,0.033956352,-8.3396944,-0.00856,0.974263364
1610,9709,2.62167,-3.00254,93.52866667,0.031176222,-8.34038893,-0.00813,1.025878097
1620,9719,2.61329,-3.00259,85.18813889,0.028396046,-8.34052778,-0.00838,0.995289711
1630,9729,2.6047,-3.00249,76.84788889,0.025615963,-8.34025,-0.00859,0.970925495
1640,9739,2.5954,-3.00245,68.50775,0.022835917,-8.34013889,-0.0093,0.896789128
1650,9749,2.58567,-3.00264,60.16708333,0.020055694,-8.34066667,-0.00973,0.857211374
1660,9759,2.57568,-3.00251,51.82677778,0.017275593,-8.34030555,-0.00999,0.83486542
1670,9769,2.56525,-3.00248,43.48655556,0.014495519,-8.34022222,-0.01043,0.799637797
1680,9779,2.55443,-3.0025,35.14627778,0.011715426,-8.34027778,-0.01082,0.770820497
1690,9789,2.54341,-3.00246,26.80611111,0.00893537,-8.34016667,-0.01102,0.756820932
1700,9799,2.53209,-3.00265,18.46541667,0.006155139,-8.34069444,-0.01132,0.736810463
1710,9809,2.51992,-3.00253,10.12505556,0.003375019,-8.34036111,-0.01217,0.685321373
1720,9819,2.50774,-3.0026,1.7845,0.000594833,-8.34055556,-0.01218,0.684774677
1730,9822,2.49884,-3.00268,-6.556277778,-0.002185426,-8.340777778,-0.0089,0.937166042

File: data/efset18650_procress/P25_25_dc_6.csv
time,actual time,voltage,current,capacity,SoC,dQ,dv,ICA
0,48540,4.18449,-0.00109113,2860,0.953333333,,,
10,48550,3.92305,-3.00277,2860,0.953333333,,,
20,48560,3.90326,-3.0028,2851.658889,0.950552963,-8.341111,-0.01979,0.421481102
30,48570,3.89006,-3.00272,2843.318,0.947772667,-8.340889,-0.0132,0.63188553
40,48580,3.88089,-3.00289,2834.976639,0.944992213,-8.341361,-0.00917,0.909635878
50,48590,3.87399,-3.00275,2826.635667,0.942211889,-8.340972,-0.0069,1.208836522
60,48600,3.8674,-3.00275,2818.294694,0.939431565,-8.340973,-0.00659,1.265701517
70,48610,3.8622,-3.00275,2809.953722,0.936651241,-8.340972,-0.0052,1.604033077
80,48620,3.85752,-3.00279,2801.612639,0.93387088,-8.341083,-0.00468,1.782282692
90,48630,3.85331,-3.00272,2793.27175,0.931090583,-8.340889,-0.00421,1.981208789
100,48640,3.85002,-3.00271,2784.930889,0.928310296,-8.340861,-0.00329,2.535216109
110,48650,3.84626,-3.00274,2776.589944,0.925529981,-8.340945,-0.00376,2.218336436
120,48660,3.84312,-3.00287,2768.248639,0.922749546,-8.341305,-0.00314,2.656466561
130,48670,3.84007,-3.00266,2759.907917,0.919969306,-8.340722,-0.00305,2.734662951
140,48680,3.83758,-3.00298,2751.566306,0.917188769,-8.341611,-0.00249,3.350044578
150,48690,3.83514,-3.00272,2743.225417,0.914408472,-8.340889,-0.00244,3.418397131
160,48700,3.83267,-3.00277,2734.884389,0.91162813,-8.341028,-0.00247,3.376934413
170,48710,3.83025,-3.00245,2726.54425,0.908848083,-8.340139,-0.00242,3.44633843
180,48720,3.82819,-3.00265,2718.203556,0.906067852,-8.340694,-0.00206,4.048880583
190,48730,3.82601,-3.00278,2709.8625,0.9032875,-8.341056,-0.00218,3.826172477
200,48740,3.82388,-3.00278,2701.521444,0.900507148,-8.341056,-0.00213,3.915988732
210,48750,3.82195,-3.00285,2693.180194,0.897726731,-8.34125,-0.00193,4.321891192
220,48760,3.81998,-3.00278,2684.839139,0.89494638,-8.341055,-0.00197,4.234038071
230,48770,3.8181,-3.00264,2676.498472,0.892166157,-8.340667,-0.00188,4.436525
240,48780,3.81632,-3.00258,2668.157972,0.889385991,-8.3405,-0.00178,4.685674157
250,48790,3.81447,-3.00253,2659.817611,0.88660587,-8.340361,-0.00185,4.508303243
260,48800,3.81287,-3.00259,2651.477083,0.883825694,-8.340528,-0.0016,5.21283
270,48810,3.81112,-3.00268,2643.136306,0.881045435,-8.340777,-0.00175,4.766158286
280,48820,3.80947,-3.00262,2634.795694,0.878265231,-8.340612,-0.00165,5.054916364
290,48830,3.80771,-3.00254,2626.455306,0.875485102,-8.340388,-0.00176,4.738856818
300,48840,3.80603,-3.00266,2618.114583,0.872704861,-8.340723,-0.00168,4.964716071
310,48850,3.80423,-3.00281,2609.773444,0.869924481,-8.341139,-0.0018,4.633966111
320,48860,3.8026,-3.00292,2601.432,0.867144,-8.341444,-0.00163,5.117450307
330,48870,3.80088,-3.00278,2593.090944,0.864363648,-8.341056,-0.00172,4.849451163
340,48880,3.79935,-3.00281,2584.749806,0.861583269,-8.341138,-0.00153,5.451724183
350,48890,3.79749,-3.00287,2576.4085,0.858802833,-8.341306,-0.00186,4.484573118
360,48900,3.7959,-3.00277,2568.067472,0.856022491,-8.341028,-0.00159,5.24592956
370,48910,3.79424,-3.00279,2559.726389,0.85324213,-8.341083,-0.00166,5.024748795
380,48920,3.79273,-3.00273,2551.385472,0.850461824,-8.340917,-0.00151,5.523786093
390,48930,3.79089,-3.00276,2543.044472,0.847681491,-8.341,-0.00184,4.533152174
400,48940,3.78922,-3.00268,2534.703694,0.844901231,-8.340778,-0.00167,4.994477844
410,48950,3.78736,-3.00258,2526.363194,0.842121065,-8.3405,-0.00186,4.484139785
420,48960,3.78564,-3.00266,2518.022472,0.839340824,-8.340722,-0.00172,4.849256977
430,48970,3.78369,-3.0028,2509.681361,0.836560454,-8.341111,-0.00195,4.277492821
440,48980,3.78194,-3.00282,2501.340194,0.833780065,-8.341167,-0.00175,4.766381143
450,48990,3.78,-3.00264,2492.999528,0.830999843,-8.340666,-0.00194,4.299312371
460,49000,3.77801,-3.00261,2484.658944,0.828219648,-8.340584,-0.00199,4.191248241
470,49010,3.77601,-3.00258,2476.318444,0.825439481,-8.3405,-0.002,4.17025
480,49020,3.77417,-3.0027,2467.977611,0.822659204,-8.340833,-0.00184,4.533061413
490,49030,3.77209,-3.00264,2459.636944,0.819878981,-8.340667,-0.00208,4.009936058
500,49040,3.76982,-3.00277,2451.295917,0.817098639,-8.341027,-0.00227,3.674461233
510,49050,3.76769,-3.0029,2442.954528,0.814318176,-8.341389,-0.00213,3.91614507
520,49060,3.76548,-3.00272,2434.613639,0.81153788,-8.340889,-0.00221,3.774157919
530,49070,3.76302,-3.00262,2426.273028,0.808757676,-8.340611,-0.00246,3.390492276
540,49080,3.7605,-3.0027,2417.932194,0.805977398,-8.340834,-0.00252,3.309854762
550,49090,3.758,-3.00253,2409.591833,0.803197278,-8.340361,-0.0025,3.3361444
560,49100,3.75531,-3.00262,2401.251222,0.800417074,-8.340611,-0.00269,3.100598885
570,49110,3.75252,-3.00286,2392.909944,0.797636648,-8.341278,-0.00279,2.989705376
580,49120,3.74995,-3.00268,2384.569167,0.794856389,-8.340777,-0.00257,3.245438521
590,49130,3.74707,-3.00267,2376.228417,0.792076139,-8.34075,-0.00288,2.89609375
600,49140,3.74412,-3.00269,2367.887611,0.78929587,-8.340806,-0.00295,2.827391864
610,49150,3.74122,-3.00289,2359.54625,0.786515417,-8.341361,-0.0029,2.876331379
620,49160,3.73798,-3.00286,2351.204972,0.783734991,-8.341278,-0.00324,2.574468519
630,49170,3.73491,-3.00274,2342.864028,0.780954676,-8.340944,-0.00307,2.71691987
640,49180,3.73164,-3.00272,2334.523139,0.77817438,-8.340889,-0.00327,2.550730581
650,49190,3.72821,-3.0029,2326.18175,0.775393917,-8.341389,-0.00343,2.431891837
660,49200,3.72471,-3.00288,2317.840417,0.772613472,-8.341333,-0.0035,2.383238
670,49210,3.72158,-3.00275,2309.499444,0.769833148,-8.340973,-0.00313,2.664847604
680,49220,3.7184,-3.00285,2301.158194,0.767052731,-8.34125,-0.00318,2.623034591
690,49230,3.71514,-3.0027,2292.817361,0.764272454,-8.340833,-0.00326,2.55853773
700,49240,3.71165,-3.00278,2284.476306,0.761492102,-8.341055,-0.00349,2.389987106
710,49250,3.70825,-3.0028,2276.135194,0.758711731,-8.341112,-0.0034,2.453268235
720,49260,3.70475,-3.00273,2267.794278,0.755931426,-8.340916,-0.0035,2.383118857
730,49270,3.70127,-3.00255,2259.453861,0.753151287,-8.340417,-0.00348,2.396671552
740,49280,3.69771,-3.00256,2251.113417,0.750371139,-8.340444,-0.00356,2.342821348
750,49290,3.69425,-3.0026,2242.772861,0.747590954,-8.340556,-0.00346,2.410565318
760,49300,3.69075,-3.00275,2234.431889,0.74481063,-8.340972,-0.0035,2.383134857
770,49310,3.687,-3.00284,2226.090667,0.742030222,-8.341222,-0.00375,2.224325867
780,49320,3.68388,-3.00271,2217.749806,0.739249935,-8.340861,-0.00312,2.673352885
790,49330,3.68065,-3.00271,2209.408944,0.736469648,-8.340862,-0.00323,2.582310217
800,49340,3.67741,-3.0027,2201.068111,0.73368937,-8.340833,-0.00324,2.574331173
810,49350,3.67405,-3.0028,2192.727,0.730909,-8.341111,-0.00336,2.482473512
820,49360,3.67081,-3.00242,2184.386944,0.728128981,-8.340056,-0.00324,2.574091358
830,49370,3.66729,-3.00274,2176.046,0.725348667,-8.340944,-0.00352,2.369586364
840,49380,3.66404,-3.00269,2167.705194,0.722568398,-8.340806,-0.00325,2.566401846
850,49390,3.66087,-3.00282,2159.364028,0.719788009,-8.341166,-0.00317,2.63128265
860,49400,3.65761,-3.00284,2151.022806,0.717007602,-8.341222,-0.00326,2.558657055
870,49410,3.65434,-3.00271,2142.681944,0.714227315,-8.340862,-0.00327,2.550722324
880,49420,3.65134,-3.00288,2134.340611,0.71144687,-8.341333,-0.003,2.780444333
890,49430,3.64765,-3.00274,2125.999667,0.708666556,-8.340944,-0.00369,2.260418428
900,49440,3.64544,-3.00271,2117.658806,0.705886269,-8.340861,-0.00221,3.774145249
910,49450,3.64251,-3.00271,2109.317944,0.703105981,-8.340862,-0.00293,2.84671058
920,49460,3.63953,-3.00274,2100.977,0.700325667,-8.340944,-0.00298,2.798974497
930,49470,3.63658,-3.00271,2092.636139,0.69754538,-8.340861,-0.00295,2.827410508
940,49480,3.6338,-3.00247,2084.295944,0.694765315,-8.340195,-0.00278,3.000070144
950,49490,3.63089,-3.00264,2075.955278,0.691985093,-8.340666,-0.00291,2.866208247
960,49500,3.62821,-3.00267,2067.614528,0.689204843,-8.34075,-0.00268,3.112220149
970,49510,3.62544,-3.00287,2059.273222,0.686424407,-8.341306,-0.00277,3.011301805
980,49520,3.62262,-3.00254,2050.932833,0.683644278,-8.340389,-0.00282,2.957584752
990,49530,3.61983,-3.00267,2042.592083,0.680864028,-8.34075,-0.00279,2.989516129
1000,49540,3.61714,-3.00256,2034.251639,0.67808388,-8.340444,-0.00269,3.100536803
1010,49550,3.61468,-3.00259,2025.911111,0.675303704,-8.340528,-0.00246,3.390458537
1020,49560,3.61224,-3.00282,2017.569944,0.672523315,-8.341167,-0.00244,3.418511066
1030,49570,3.60967,-3.00273,2009.229028,0.669743009,-8.340916,-0.00257,3.245492607
1040,49580,3.60709,-3.00273,2000.888111,0.666962704,-8.340917,-0.00258,3.232913566
1050,49590,3.60464,-3.00284,1992.546889,0.664182296,-8.341222,-0.00245,3.404580408
1060,49600,3.60204,-3.00268,1984.206111,0.661402037,-8.340778,-0.0026,3.207991538
1070,49610,3.59959,-3.00258,1975.865611,0.65862187,-8.3405,-0.00245,3.404285714
1080,49620,3.597,-3.0028,1967.5245,0.6558415,-8.341111,-0.00259,3.220506178
1090,49630,3.5947,-3.00283,1959.183306,0.653061102,-8.341194,-0.0023,3.626606087
1100,49640,3.59216,-3.00258,1950.842806,0.650280935,-8.3405,-0.00254,3.283661417
1110,49650,3.58981,-3.00273,1942.501889,0.64750063,-8.340917,-0.00235,3.549326383
1120,49660,3.58772,-3.00263,1934.16125,0.644720417,-8.340639,-0.00209,3.990736364
1130,49670,3.58518,-3.00263,1925.820611,0.641940204,-8.340639,-0.00254,3.283716142
1140,49680,3.58285,-3.00257,1917.480139,0.639160046,-8.340472,-0.00233,3.579601717
1150,49690,3.58048,-3.00259,1909.139611,0.63637987,-8.340528,-0.00237,3.519210127
1160,49700,3.57803,-3.00253,1900.79925,0.63359975,-8.340361,-0.00245,3.40422898
1170,49710,3.57572,-3.0025,1892.458972,0.630819657,-8.340278,-0.00231,3.610509957
1180,49720,3.57333,-3.00245,1884.118833,0.628039611,-8.340139,-0.00239,3.489597908
1190,49730,3.57108,-3.00257,1875.778361,0.625259454,-8.340472,-0.00225,3.706876444
1200,49740,3.56863,-3.00267,1867.437611,0.622479204,-8.34075,-0.00245,3.404387755
1210,49750,3.56627,-3.00277,1859.096583,0.619698861,-8.341028,-0.00236,3.534333898
1220,49760,3.56389,-3.00267,1850.755833,0.616918611,-8.34075,-0.00238,3.504516807
1230,49770,3.5616,-3.00259,1842.415306,0.614138435,-8.340527,-0.00229,3.642151528
1240,49780,3.55925,-3.00269,1834.0745,0.611358167,-8.340806,-0.00235,3.549279149
1250,49790,3.55688,-3.00276,1825.7335,0.608577833,-8.341,-0.00237,3.519409283
1260,49800,3.55452,-3.00272,1817.392611,0.605797537,-8.340889,-0.00236,3.534275
1270,49810,3.55206,-3.0026,1809.052056,0.603017352,-8.340555,-0.00246,3.390469512
1280,49820,3.54963,-3.00286,1800.710778,0.600236926,-8.341278,-0.00243,3.432624691
1290,49830,3.54715,-3.00277,1792.36975,0.597456583,-8.341028,-0.00248,3.363317742
1300,49840,3.54466,-3.00272,1784.028861,0.594676287,-8.340889,-0.00249,3.349754618
1310,49850,3.54185,-3.00271,1775.688,0.591896,-8.340861,-0.00281,2.968277936
1320,49860,3.53978,-3.00192,1767.349333,0.589116444,-8.338667,-0.00207,4.028341546
1330,49870,3.53712,-3.00191,1759.010694,0.586336898,-8.338639,-0.00266,3.134826692
1340,49880,3.53455,-3.00266,1750.669972,0.583556657,-8.340722,-0.00257,3.245417121
1350,49890,3.53209,-3.00278,1742.328917,0.580776306,-8.341055,-0.00246,3.390672764
1360,49900,3.52965,-3.00277,1733.987889,0.577995963,-8.341028,-0.00244,3.418454098
1370,49910,3.5271,-3.00247,1725.647694,0.575215898,-8.340195,-0.00255,3.270664706
1380,49920,3.52441,-3.00279,1717.306611,0.572435537,-8.341083,-0.00269,3.100774349
1390,49930,3.52163,-3.00274,1708.965667,0.569655222,-8.340944,-0.00278,3.000339568
1400,49940,3.51901,-3.00261,1700.625083,0.566875028,-8.340584,-0.00262,3.183429008
1410,49950,3.51626,-3.00253,1692.284722,0.564094907,-8.340361,-0.00275,3.032858545
1420,49960,3.51337,-3.00263,1683.944083,0.561314694,-8.340639,-0.00289,2.886034256
1430,49970,3.51062,-3.00266,1675.603361,0.558534454,-8.340722,-0.00275,3.032989818
1440,49980,3.50798,-3.0028,1667.26225,0.555754083,-8.341111,-0.00264,3.159511742
1450,49990,3.50497,-3.00277,1658.921222,0.552973741,-8.341028,-0.00301,2.771105648
1460,50000,3.50214,-3.00265,1650.580528,0.550193509,-8.340694,-0.00283,2.947241696
1470,50010,3.49951,-3.00242,1642.240472,0.547413491,-8.340056,-0.00263,3.171123954
1480,50020,3.49651,-3.00271,1633.899611,0.544633204,-8.340861,-0.003,2.780287
1490,50030,3.4935,-3.00265,1625.558917,0.541852972,-8.340694,-0.00301,2.770994684
1500,50040,3.49058,-3.00248,1617.218694,0.539072898,-8.340223,-0.00292,2.856240753
1510,50050,3.48746,-3.00267,1608.877944,0.536292648,-8.34075,-0.00312,2.673317308
1520,50060,3.48441,-3.00279,1600.536861,0.533512287,-8.341083,-0.00305,2.734781311
1530,50070,3.48116,-3.00254,1592.196472,0.530732157,-8.340389,-0.00325,2.566273538
1540,50080,3.47821,-3.00271,1583.855611,0.52795187,-8.340861,-0.00295,2.827410508
1550,50090,3.47492,-3.00265,1575.514917,0.525171639,-8.340694,-0.00329,2.53516535
1560,50100,3.47196,-3.00249,1567.174667,0.522391556,-8.34025,-0.00296,2.817652027
1570,50110,3.46888,-3.00263,1558.834028,0.519611343,-8.340639,-0.00308,2.707999675
1580,50120,3.46576,-3.00274,1550.493083,0.516831028,-8.340945,-0.00312,2.673379808
1590,50130,3.46234,-3.00277,1542.152056,0.514050685,-8.341027,-0.00342,2.438896784
1600,50140,3.45897,-3.00271,1533.811194,0.511270398,-8.340862,-0.00337,2.475033234
1610,50150,3.45569,-3.00254,1525.470806,0.508490269,-8.340388,-0.00328,2.54280122
1620,50160,3.45236,-3.00267,1517.130056,0.505710019,-8.34075,-0.00333,2.50472973
1630,50170,3.4489,-3.00271,1508.789194,0.502929731,-8.340862,-0.00346,2.410653757
1640,50180,3.4454,-3.00283,1500.448,0.500149333,-8.341194,-0.0035,2.383198286
1650,50190,3.44207,-3.00264,1492.107333,0.497369111,-8.340667,-0.00333,2.504704805
1660,50200,3.43853,-3.00255,1483.766917,0.494588972,-8.340416,-0.00354,2.356049718
1670,50210,3.43495,-3.00259,1475.426389,0.491808796,-8.340528,-0.00358,2.329756425
1680,50220,3.43171,-3.00271,1467.085528,0.489028509,-8.340861,-0.00324,2.574339815
1690,50230,3.42804,-3.0028,1458.744417,0.486248139,-8.341111,-0.00367,2.272782289
1700,50240,3.42454,-3.00273,1450.4035,0.483467833,-8.340917,-0.0035,2.383119143
1710,50250,3.421,-3.00283,1442.062306,0.480687435,-8.341194,-0.00354,2.356269492
1720,50260,3.41726,-3.00266,1433.721583,0.477907194,-8.340723,-0.00374,2.23013984
1730,50270,3.41353,-3.00258,1425.381083,0.475127028,-8.3405,-0.00373,2.236058981
1740,50280,3.40982,-3.00245,1417.040944,0.472346981,-8.340139,-0.00371,2.248015903
1750,50290,3.4061,-3.00259,1408.700417,0.469566806,-8.340527,-0.00372,2.242077151
1760,50300,3.40255,-3.00291,1400.359,0.466786333,-8.341417,-0.00355,2.34969493
1770,50310,3.39892,-3.00278,1392.017944,0.464005981,-8.341056,-0.00363,2.29781157
1780,50320,3.39511,-3.00286,1383.676667,0.461225556,-8.341277,-0.00381,2.189311549
1790,50330,3.39145,-3.00248,1375.336444,0.458445481,-8.340223,-0.00366,2.278749454
1800,50340,3.38793,-3.0025,1366.996167,0.455665389,-8.340277,-0.00352,2.369396875
1810,50350,3.38424,-3.00257,1358.655694,0.452885231,-8.340473,-0.00369,2.260290786
1820,50360,3.38042,-3.00248,1350.315472,0.450105157,-8.340222,-0.00382,2.183304188
1830,50370,3.37681,-3.00258,1341.974972,0.447324991,-8.3405,-0.00361,2.310387812
1840,50380,3.37304,-3.00266,1333.63425,0.44454475,-8.340722,-0.00377,2.212393103
1850,50390,3.36937,-3.00267,1325.2935,0.4417645,-8.34075,-0.00367,2.272683924
1860,50400,3.36575,-3.00276,1316.9525,0.438984167,-8.341,-0.00362,2.304143646
1870,50410,3.36209,-3.00294,1308.611,0.436203667,-8.3415,-0.00366,2.279098361
1880,50420,3.35844,-3.00271,1300.270139,0.43342338,-8.340861,-0.00365,2.285167397
1890,50430,3.35499,-3.00242,1291.930083,0.430643361,-8.340056,-0.00345,2.417407536
1900,50440,3.35148,-3.00258,1283.589583,0.427863194,-8.3405,-0.00351,2.376210826
1910,50450,3.34804,-3.00261,1275.249,0.425083,-8.340583,-0.00344,2.424588081
1920,50460,3.34491,-3.0027,1266.908167,0.422302722,-8.340833,-0.00313,2.664802875
1930,50470,3.34147,-3.00254,1258.567778,0.419522593,-8.340389,-0.00344,2.424531686
1940,50480,3.33777,-3.00285,1250.226528,0.416742176,-8.34125,-0.0037,2.254391892
1950,50490,3.33462,-3.00281,1241.885389,0.413961796,-8.341139,-0.00315,2.647980635
1960,50500,3.33124,-3.00272,1233.5445,0.4111815,-8.340889,-0.00338,2.467718639
1970,50510,3.32786,-3.00261,1225.203917,0.408401306,-8.340583,-0.00338,2.467628107
1980,50520,3.32456,-3.00269,1216.863111,0.405621037,-8.340806,-0.0033,2.52751697
1990,50530,3.32125,-3.00258,1208.522611,0.40284087,-8.3405,-0.00331,2.51978852
2000,50540,3.31783,-3.0027,1200.181778,0.400060593,-8.340833,-0.00342,2.438840058
2010,50550,3.31473,-3.00291,1191.840361,0.39728012,-8.341417,-0.0031,2.690779677
2020,50560,3.31164,-3.00271,1183.4995,0.394499833,-8.340861,-0.00309,2.699307767
2030,50570,3.30825,-3.00265,1175.158806,0.391719602,-8.340694,-0.00339,2.460381711
2040,50580,3.30471,-3.00259,1166.818278,0.388939426,-8.340528,-0.00354,2.356081356
2050,50590,3.30137,-3.0025,1158.478,0.386159333,-8.340278,-0.00334,2.497089222
2060,50600,3.29807,-3.0025,1150.137722,0.383379241,-8.340278,-0.0033,2.52735697
2070,50610,3.29458,-3.00247,1141.797528,0.380599176,-8.340194,-0.00349,2.389740401
2080,50620,3.29119,-3.0026,1133.456972,0.377818991,-8.340556,-0.00339,2.460341003
2090,50630,3.28783,-3.0026,1125.116417,0.375038806,-8.340555,-0.00336,2.482308036
2100,50640,3.28448,-3.0026,1116.775861,0.37225862,-8.340556,-0.00335,2.489718209
2110,50650,3.28123,-3.00261,1108.435278,0.369478426,-8.340583,-0.00325,2.566333231
2120,50660,3.27786,-3.00264,1100.094611,0.366698204,-8.340667,-0.00337,2.474975371
2130,50670,3.27469,-3.00267,1091.753861,0.363917954,-8.34075,-0.00317,2.63115142
2140,50680,3.27131,-3.0027,1083.413028,0.361137676,-8.340833,-0.00338,2.467702071
2150,50690,3.26771,-3.00259,1075.0725,0.3583575,-8.340528,-0.0036,2.316813333
2160,50700,3.26432,-3.00246,1066.732333,0.355577444,-8.340167,-0.00339,2.460226254
2170,50710,3.2601,-3.00241,1058.392306,0.352797435,-8.340027,-0.00422,1.976309716
2180,50720,3.25714,-3.00249,1050.052056,0.350017352,-8.34025,-0.00296,2.817652027
2190,50730,3.25337,-3.00246,1041.711889,0.347237296,-8.340167,-0.00377,2.212245889
2200,50740,3.25015,-3.00252,1033.371556,0.344457185,-8.340333,-0.00322,2.590165528
2210,50750,3.24656,-3.00244,1025.031444,0.341677148,-8.340112,-0.00359,2.323150975
2220,50760,3.24335,-3.00268,1016.690667,0.338896889,-8.340777,-0.00321,2.598372897
2230,50770,3.23954,-3.00252,1008.350333,0.336116778,-8.340334,-0.00381,2.189064042
2240,50780,3.23586,-3.00282,1000.009167,0.333336389,-8.341166,-0.00368,2.266621196
2250,50790,3.232,-3.00255,991.66875,0.33055625,-8.340417,-0.00386,2.160729793
2260,50800,3.22809,-3.00255,983.3283333,0.327776111,-8.3404167,-0.00391,2.1330989
2270,50810,3.22428,-3.00268,974.9875556,0.324995852,-8.3407777,-0.00381,2.189180499
2280,50820,3.2204,-3.00251,966.64725,0.32221575,-8.3403056,-0.00388,2.149563299
2290,50830,3.21638,-3.00243,958.3071667,0.319435722,-8.3400833,-0.00402,2.074647587
2300,50840,3.21237,-3.00253,949.9668056,0.316655602,-8.3403611,-0.00401,2.079890549
2310,50850,3.20826,-3.00251,941.6265,0.3138755,-8.3403056,-0.00411,2.029271436
2320,50860,3.20429,-3.00252,933.2861667,0.311095389,-8.3403333,-0.00397,2.100839622
2330,50870,3.20063,-3.00253,924.9458056,0.308315269,-8.3403611,-0.00366,2.278787186
2340,50880,3.19641,-3.00248,916.6055833,0.305535194,-8.3402223,-0.00422,1.976355995
2350,50890,3.19237,-3.00271,908.2647222,0.302754907,-8.3408611,-0.00404,2.064569579
2360,50900,3.1881,-3.00247,899.9245278,0.299974843,-8.3401944,-0.00427,1.953207119
2370,50910,3.18391,-3.00267,891.5837778,0.297194593,-8.34075,-0.00419,1.990632458
2380,50920,3.17978,-3.0027,883.2429444,0.294414315,-8.3408334,-0.00413,2.019572252
2390,50930,3.17538,-3.00271,874.9020833,0.291634028,-8.3408611,-0.0044,1.89565025
2400,50940,3.17109,-3.0026,866.5615278,0.288853843,-8.3405555,-0.00429,1.944185431
2410,50950,3.16674,-3.00263,858.2208889,0.28607363,-8.3406389,-0.00435,1.917388253
2420,50960,3.16236,-3.00247,849.8806944,0.283293565,-8.3401945,-0.00438,1.904153995
2430,50970,3.15821,-3.00259,841.5401667,0.280513389,-8.3405277,-0.00415,2.009765711
2440,50980,3.15406,-3.00239,833.2001944,0.277733398,-8.3399723,-0.00415,2.00963188
2450,50990,3.14964,-3.00247,824.86,0.274953333,-8.3401944,-0.00442,1.88692181
2460,51000,3.14517,-3.00271,816.5191389,0.272173046,-8.3408611,-0.00447,1.865964452
2470,51010,3.14074,-3.00266,808.1784167,0.269392806,-8.3407222,-0.00443,1.882781535
2480,51020,3.13624,-3.00265,799.8377222,0.266612574,-8.3406945,-0.0045,1.853487667
2490,51030,3.13167,-3.0025,791.4974444,0.263832481,-8.3402778,-0.00457,1.825006083
2500,51040,3.12745,-3.00275,783.1564722,0.261052157,-8.3409722,-0.00422,1.976533697
2510,51050,3.12268,-3.0027,774.8156389,0.25827188,-8.3408333,-0.00477,1.748602369
2520,51060,3.11815,-3.00256,766.4751944,0.255491731,-8.3404445,-0.00453,1.841157726
2530,51070,3.11407,-3.00259,758.1346667,0.252711556,-8.3405277,-0.00408,2.044246985
2540,51080,3.10937,-3.0025,749.7943889,0.249931463,-8.3402778,-0.0047,1.774527191
2550,51090,3.10529,-3.00264,741.4537222,0.247151241,-8.3406667,-0.00408,2.044281054
2560,51100,3.10086,-3.00247,733.1135278,0.244371176,-8.3401944,-0.00443,1.882662393
2570,51110,3.09626,-3.00264,724.7728611,0.241590954,-8.3406667,-0.0046,1.813188413
2580,51120,3.09188,-3.00261,716.4322778,0.238810759,-8.3405833,-0.00438,1.904242763
2590,51130,3.08726,-3.00236,708.0923889,0.236030796,-8.3398889,-0.00462,1.805170758
2600,51140,3.0828,-3.0025,699.7521111,0.233250704,-8.3402778,-0.00446,1.870017444
2610,51150,3.07833,-3.00243,691.4120278,0.230470676,-8.3400833,-0.00447,1.865790447
2620,51160,3.07367,-3.00249,683.0717778,0.227690593,-8.34025,-0.00466,1.789753219
2630,51170,3.06918,-3.00244,674.7316667,0.224910556,-8.3401111,-0.00449,1.857485768
2640,51180,3.06491,-3.00237,666.39175,0.222130583,-8.3399167,-0.00427,1.953142084
2650,51190,3.0608,-3.00251,658.0514444,0.219350481,-8.3403056,-0.00411,2.029271436
2660,51200,3.05642,-3.00254,649.7110556,0.216570352,-8.3403888,-0.00438,1.904198356
2670,51210,3.05196,-3.00262,641.3704444,0.213790148,-8.3406112,-0.00446,1.870092197
2680,51220,3.04759,-3.00258,633.0299444,0.211009981,-8.3405,-0.00437,1.908581236
2690,51230,3.04332,-3.00244,624.6898333,0.208229944,-8.3401111,-0.00427,1.953187611
2700,51240,3.03894,-3.00232,616.3500556,0.205450019,-8.3397777,-0.00438,1.904058836
2710,51250,3.03473,-3.00248,608.0098333,0.202669944,-8.3402223,-0.00421,1.981050428
2720,51260,3.03052,-3.00272,599.6689444,0.199889648,-8.3408889,-0.00421,1.981208765
2730,51270,3.02666,-3.00264,591.3282778,0.197109426,-8.3406666,-0.00386,2.160794456
2740,51280,3.02254,-3.00256,582.9878333,0.194329278,-8.3404445,-0.00412,2.024379733
2750,51290,3.01878,-3.00253,574.6474722,0.191549157,-8.3403611,-0.00376,2.218181144
2760,51300,3.01511,-3.00258,566.3069722,0.188768991,-8.3405,-0.00367,2.272615804
2770,51310,3.01132,-3.00265,557.9662778,0.185988759,-8.3406944,-0.00379,2.200710923
2780,51320,3.00767,-3.00252,549.6259444,0.183208648,-8.3403334,-0.00365,2.285022849
2790,51330,3.00401,-3.00243,541.2858611,0.18042862,-8.3400833,-0.00366,2.278711284
2800,51340,3.00027,-3.00256,532.9454167,0.177648472,-8.3404444,-0.00374,2.230065348
2810,51350,2.99675,-3.00257,524.6049444,0.174868315,-8.3404723,-0.00352,2.369452358
2820,51360,2.99325,-3.00246,516.2647778,0.172088259,-8.3401666,-0.0035,2.382904743
2830,51370,2.98976,-3.00258,507.9242778,0.169308093,-8.3405,-0.00349,2.38982808
2840,51380,2.98621,-3.00266,499.5835556,0.166527852,-8.3407222,-0.00355,2.349499211
2850,51390,2.98262,-3.00263,491.2429167,0.163747639,-8.3406389,-0.00359,2.323297744
2860,51400,2.97936,-3.00254,482.9025278,0.160967509,-8.3403889,-0.00326,2.558401503
2870,51410,2.97605,-3.00247,474.5623333,0.158187444,-8.3401945,-0.00331,2.519696224
2880,51420,2.97239,-3.00274,466.2213889,0.15540713,-8.3409444,-0.00366,2.278946557
2890,51430,2.96886,-3.0025,457.8811111,0.152627037,-8.3402778,-0.00353,2.362684929
2900,51440,2.9652,-3.00246,449.5409444,0.149846981,-8.3401667,-0.00366,2.278734071
2910,51450,2.96156,-3.00254,441.2005556,0.147066852,-8.3403888,-0.00364,2.291315604
2920,51460,2.95767,-3.00252,432.8602222,0.144286741,-8.3403334,-0.00389,2.144044576
2930,51470,2.95395,-3.00246,424.5200556,0.141506685,-8.3401666,-0.00372,2.241980269
2940,51480,2.95024,-3.00258,416.1795556,0.138726519,-8.3405,-0.00371,2.248113208
2950,51490,2.94636,-3.00255,407.8391389,0.13594638,-8.3404167,-0.00388,2.149591933
2960,51500,2.94263,-3.00212,399.4999167,0.133166639,-8.3392222,-0.00373,2.235716408
2970,51510,2.93885,-3.00236,391.1600278,0.130386676,-8.3398889,-0.00378,2.206319815
2980,51520,2.93487,-3.00273,382.8191111,0.12760637,-8.3409167,-0.00398,2.095707714
2990,51530,2.93071,-3.00246,374.4789444,0.124826315,-8.3401667,-0.00416,2.004847764
3000,51540,2.92647,-3.00252,366.1386111,0.122046204,-8.3403333,-0.00424,1.967059741
3010,51550,2.922,-3.0025,357.7983333,0.119266111,-8.3402778,-0.00447,1.86583396
3020,51560,2.9177,-3.0024,349.4583333,0.116486111,-8.34,-0.0043,1.939534884
3030,51570,2.91323,-3.00268,341.1175556,0.113705852,-8.3407777,-0.00447,1.865945794
3040,51580,2.90847,-3.00246,332.7773889,0.110925796,-8.3401667,-0.00476,1.752135861
3050,51590,2.90383,-3.0025,324.4371111,0.108145704,-8.3402778,-0.00464,1.797473664
3060,51600,2.89925,-3.00236,316.0972222,0.105365741,-8.3398889,-0.00458,1.820936441
3070,51610,2.89457,-3.00229,307.7575278,0.102585843,-8.3396944,-0.00468,1.781985983
3080,51620,2.8894,-3.00249,299.4172778,0.099805759,-8.34025,-0.00517,1.613201161
3090,51630,2.8843,-3.00261,291.0766944,0.097025565,-8.3405834,-0.0051,1.63540851
3100,51640,2.87889,-3.00243,282.7366111,0.094245537,-8.3400833,-0.00541,1.541605046
3110,51650,2.87331,-3.00244,274.3965,0.0914655,-8.3401111,-0.00558,1.494643566
3120,51660,2.86764,-3.00253,266.0561389,0.08868538,-8.3403611,-0.00567,1.470963157
3130,51670,2.86163,-3.00248,257.7159167,0.085905306,-8.3402222,-0.00601,1.38772416
3140,51680,2.85559,-3.00258,249.3754167,0.083125139,-8.3405,-0.00604,1.380877483
3150,51690,2.84929,-3.00254,241.0350278,0.080345009,-8.3403889,-0.0063,1.323871254
3160,51700,2.84228,-3.00234,232.6951944,0.077565065,-8.3398334,-0.00701,1.189705193
3170,51710,2.83613,-3.00257,224.3547222,0.074784907,-8.3404722,-0.00615,1.356174341
3180,51720,2.82953,-3.0023,216.015,0.072005,-8.3397222,-0.0066,1.263594273
3190,51730,2.82204,-3.00244,207.6748889,0.069224963,-8.3401111,-0.00749,1.113499479
3200,51740,2.8145,-3.00233,199.3350833,0.066445028,-8.3398056,-0.00754,1.106075013
3210,51750,2.80652,-3.00251,190.9947778,0.063664926,-8.3403055,-0.00798,1.045151065
3220,51760,2.79823,-3.00227,182.6551389,0.060885046,-8.3396389,-0.00829,1.005987805
3230,51770,2.78974,-3.00227,174.3155,0.058105167,-8.3396389,-0.00849,0.982289623
3240,51780,2.78076,-3.00234,165.9756667,0.055325222,-8.3398333,-0.00898,0.928711949
3250,51790,2.77157,-3.00253,157.6353056,0.052545102,-8.3403611,-0.00919,0.907547454
3260,51800,2.76198,-3.00251,149.295,0.049765,-8.3403056,-0.00959,0.869687758
3270,51810,2.75269,-3.00217,140.9556389,0.046985213,-8.3393611,-0.00929,0.897670732
3280,51820,2.74305,-3.00228,132.6159722,0.044205324,-8.3396667,-0.00964,0.865110654
3290,51830,2.73259,-3.0024,124.2759722,0.041425324,-8.34,-0.01046,0.797323136
3300,51840,2.72178,-3.00241,115.9359444,0.038645315,-8.3400278,-0.01081,0.771510435
3310,51850,2.71075,-3.00232,107.5961667,0.035865389,-8.3397777,-0.01103,0.756099519
3320,51860,2.69911,-3.00259,99.25563889,0.033085213,-8.34052781,-0.01164,0.71654019
3330,51870,2.6872,-3.00239,90.91566667,0.030305222,-8.33997222,-0.01191,0.700249557
3340,51880,2.67483,-3.00251,82.57536111,0.02752512,-8.34030556,-0.01237,0.674236504
3350,51890,2.6617,-3.00258,74.23486111,0.024744954,-8.3405,-0.01313,0.635224676
3360,51900,2.64882,-3.00273,65.89394444,0.021964648,-8.34091667,-0.01288,0.647586698
3370,51910,2.63528,-3.00224,57.55438889,0.019184796,-8.33955555,-0.01354,0.615919908
3380,51920,2.6217,-3.00233,49.21458333,0.016404861,-8.33980556,-0.01358,0.614124121
3390,51930,2.60777,-3.00209,40.87544444,0.013625148,-8.33913889,-0.01393,0.598646008
3400,51940,2.59235,-3.00241,32.53541667,0.010845139,-8.34002777,-0.01542,0.540857832
3410,51950,2.5762,-3.00246,24.19525,0.008065083,-8.34016667,-0.01615,0.516418989
3420,51960,2.55904,-3.00241,15.85522222,0.005285074,-8.34002778,-0.01716,0.486015605
3430,51970,2.54072,-3.00267,7.514472222,0.002504824,-8.340749998,-0.01832,0.455281113
3440,51980,2.52192,-3.00259,-0.826055556,-0.000275352,-8.340527778,-0.0188,0.443645095
3450,51987,2.49842,-3.00235,-9.165916667,-0.003055306,-8.339861111,-0.0235,0.354887707
