Repository: lifeplay2019/Battery_coldtemperature

# Battery Cold Temperature Lab 1

 This is the project file for testing the battery in cold temperature

First release in 2024/7/10

File: data/efset21700_procress/N10_-10_dc_2.csv
time,actual time,voltage,current,capacity,SoC,dQ,dv,ICA
0,10700,4.1272,-0.00107619,3370,0.8425,,,
10,10710,3.70659,-3.99479,3370,0.8425,,,
20,10720,3.6817,-3.99491,3358.903028,0.839725757,-11.096972,-0.02489,0.445840579
30,10730,3.66621,-3.99507,3347.805611,0.836951403,-11.097417,-0.01549,0.716424597
40,10740,3.6557,-3.9948,3336.708944,0.834177236,-11.096667,-0.01051,1.055819886
50,10750,3.64697,-3.99476,3325.612389,0.831403097,-11.096555,-0.00873,1.271083047
60,10760,3.63994,-3.99463,3314.516194,0.828629049,-11.096195,-0.00703,1.578406117
70,10770,3.63422,-3.99488,3303.419306,0.825854826,-11.096888,-0.00572,1.940015385
80,10780,3.62929,-3.99509,3292.321833,0.823080458,-11.097473,-0.00493,2.251008722
90,10790,3.62507,-3.99501,3281.224583,0.820306146,-11.09725,-0.00422,2.629680095
100,10800,3.62121,-3.99488,3270.127694,0.817531924,-11.096889,-0.00386,2.87484171
110,10810,3.61791,-3.9948,3259.031028,0.814757757,-11.096666,-0.0033,3.362626061
120,10820,3.61482,-3.99495,3247.933944,0.811983486,-11.097084,-0.00309,3.59128932
130,10830,3.6122,-3.9949,3236.837,0.80920925,-11.096944,-0.00262,4.235474809
140,10840,3.60979,-3.99489,3225.740083,0.806435021,-11.096917,-0.00241,4.604529876
150,10850,3.60732,-3.99484,3214.643306,0.803660826,-11.096777,-0.00247,4.492622267
160,10860,3.60496,-3.99486,3203.546472,0.800886618,-11.096834,-0.00236,4.702048305
170,10870,3.60289,-3.99489,3192.449556,0.798112389,-11.096916,-0.00207,5.360828986
180,10880,3.60079,-3.99498,3181.352389,0.795338097,-11.097167,-0.0021,5.284365238
190,10890,3.59874,-3.99478,3170.255778,0.792563944,-11.096611,-0.00205,5.412980976
200,10900,3.59686,-3.99484,3159.159,0.78978975,-11.096778,-0.00188,5.902541489
210,10910,3.59507,-3.995,3148.061778,0.787015444,-11.097222,-0.00179,6.199565363
220,10920,3.59329,-3.99481,3136.965083,0.784241271,-11.096695,-0.00178,6.234098315
230,10930,3.59134,-3.99489,3125.868167,0.781467042,-11.096916,-0.00195,5.690726154
240,10940,3.58975,-3.99491,3114.771194,0.778692799,-11.096973,-0.00159,6.979228302
250,10950,3.58806,-3.99481,3103.6745,0.775918625,-11.096694,-0.00169,6.566091124
260,10960,3.58639,-3.99494,3092.577444,0.773144361,-11.097056,-0.00167,6.644943713
270,10970,3.58459,-3.99477,3081.480861,0.770370215,-11.096583,-0.0018,6.164768333
280,10980,3.58295,-3.99487,3070.384,0.767596,-11.096861,-0.00164,6.766378659
290,10990,3.58111,-3.9947,3059.287611,0.764821903,-11.096389,-0.00184,6.030646196
300,11000,3.57946,-3.99475,3048.191083,0.762047771,-11.096528,-0.00165,6.725168485
310,11010,3.57767,-3.99473,3037.094611,0.759273653,-11.096472,-0.00179,6.199146369
320,11020,3.57587,-3.99474,3025.998111,0.756499528,-11.0965,-0.0018,6.164722222
330,11030,3.57412,-3.99489,3014.901194,0.753725299,-11.096917,-0.00175,6.341095429
340,11040,3.57239,-3.99481,3003.8045,0.750951125,-11.096694,-0.00173,6.414273988
350,11050,3.57057,-3.99455,2992.708528,0.748177132,-11.095972,-0.00182,6.096687912
360,11060,3.56876,-3.99484,2981.61175,0.745402938,-11.096778,-0.00181,6.130816575
370,11070,3.56689,-3.99486,2970.514917,0.742628729,-11.096833,-0.00187,5.934135294
380,11080,3.56489,-3.99474,2959.418417,0.739854604,-11.0965,-0.002,5.54825
390,11090,3.56273,-3.9946,2948.322306,0.737080576,-11.096111,-0.00216,5.137088426
400,11100,3.56074,-3.99471,2937.225889,0.734306472,-11.096417,-0.00199,5.576088945
410,11110,3.55848,-3.99474,2926.129389,0.731532347,-11.0965,-0.00226,4.909955752
420,11120,3.55617,-3.99477,2915.032806,0.728758201,-11.096583,-0.00231,4.803715584
430,11130,3.554,-3.99481,2903.936111,0.725984028,-11.096695,-0.00217,5.113684332
440,11140,3.55157,-3.99474,2892.839611,0.723209903,-11.0965,-0.00243,4.566460905
450,11150,3.54902,-3.99492,2881.742611,0.720435653,-11.097,-0.00255,4.351764706
460,11160,3.5467,-3.99487,2870.64575,0.717661438,-11.096861,-0.00232,4.783129741
470,11170,3.54446,-3.99478,2859.549139,0.714887285,-11.096611,-0.00224,4.953844196
480,11180,3.54198,-3.9947,2848.45275,0.712113188,-11.096389,-0.00248,4.474350403
490,11190,3.53927,-3.99493,2837.355722,0.709338931,-11.097028,-0.00271,4.09484428
500,11200,3.53653,-3.99473,2826.25925,0.706564813,-11.096472,-0.00274,4.049807299
510,11210,3.53382,-3.9949,2815.162306,0.703790576,-11.096944,-0.00271,4.094813284
520,11220,3.53109,-3.99478,2804.065694,0.701016424,-11.096612,-0.00273,4.06469304
530,11230,3.52846,-3.99473,2792.969222,0.698242306,-11.096472,-0.00263,4.219190875
540,11240,3.52552,-3.995,2781.872,0.695468,-11.097222,-0.00294,3.774565306
550,11250,3.52289,-3.99501,2770.77475,0.692693688,-11.09725,-0.00263,4.219486692
560,11260,3.52021,-3.99478,2759.678139,0.689919535,-11.096611,-0.00268,4.140526493
570,11270,3.51745,-3.99489,2748.581222,0.687145306,-11.096917,-0.00276,4.020622101
580,11280,3.51486,-3.9948,2737.484556,0.684371139,-11.096666,-0.00259,4.284427027
590,11290,3.51211,-3.99482,2726.387833,0.681596958,-11.096723,-0.00275,4.035172
600,11300,3.50939,-3.99484,2715.291056,0.678822764,-11.096777,-0.00272,4.079697426
610,11310,3.50667,-3.99492,2704.194056,0.676048514,-11.097,-0.00272,4.079779412
620,11320,3.50402,-3.99487,2693.097194,0.673274299,-11.096862,-0.00265,4.187495094
630,11330,3.50139,-3.9947,2682.000806,0.670500201,-11.096388,-0.00263,4.219158935
640,11340,3.49878,-3.99495,2670.903722,0.667725931,-11.097084,-0.00261,4.251756322
650,11350,3.49625,-3.99506,2659.806333,0.664951583,-11.097389,-0.00253,4.386319763
660,11360,3.4937,-3.99485,2648.709528,0.662177382,-11.096805,-0.00255,4.351688235
670,11370,3.49137,-3.99502,2637.61225,0.659403063,-11.097278,-0.00233,4.762780258
680,11380,3.48912,-3.99496,2626.515139,0.656628785,-11.097111,-0.00225,4.932049333
690,11390,3.48691,-3.99487,2615.418278,0.653854569,-11.096861,-0.00221,5.021204072
700,11400,3.4842,-3.9947,2604.321889,0.651080472,-11.096389,-0.00271,4.094608487
710,11410,3.48169,-3.99481,2593.225194,0.648306299,-11.096695,-0.00251,4.420994024
720,11420,3.47927,-3.99467,2582.128889,0.645532222,-11.096305,-0.00242,4.58525
730,11430,3.47679,-3.99472,2571.032444,0.642758111,-11.096445,-0.00248,4.474372984
740,11440,3.47426,-3.99467,2559.936139,0.639984035,-11.096305,-0.00253,4.385891304
750,11450,3.47186,-3.99482,2548.839417,0.637209854,-11.096722,-0.0024,4.623634167
760,11460,3.46954,-3.99484,2537.742639,0.63443566,-11.096778,-0.00232,4.783093966
770,11470,3.46716,-3.99481,2526.645944,0.631661486,-11.096695,-0.00238,4.662476891
780,11480,3.46481,-3.99472,2515.5495,0.628887375,-11.096444,-0.00235,4.721891064
790,11490,3.46263,-3.99491,2504.452528,0.626113132,-11.096972,-0.00218,5.090354128
800,11500,3.4604,-3.99486,2493.355694,0.623338924,-11.096834,-0.00223,4.976158744
810,11510,3.45806,-3.99488,2482.258806,0.620564701,-11.096888,-0.00234,4.742259829
820,11520,3.45585,-3.99484,2471.162028,0.617790507,-11.096778,-0.00221,5.021166516
830,11530,3.45368,-3.99461,2460.065889,0.615016472,-11.096139,-0.00217,5.113428111
840,11540,3.45137,-3.99488,2448.969,0.61224225,-11.096889,-0.00231,4.803848052
850,11550,3.44912,-3.99507,2437.871583,0.609467896,-11.097417,-0.00225,4.932185333
860,11560,3.4469,-3.99461,2426.775444,0.606693861,-11.096139,-0.00222,4.998260811
870,11570,3.44482,-3.99458,2415.679389,0.603919847,-11.096055,-0.00208,5.334641827
880,11580,3.44266,-3.99495,2404.582306,0.601145576,-11.097083,-0.00216,5.137538426
890,11590,3.44048,-3.99485,2393.4855,0.598371375,-11.096806,-0.00218,5.090277982
900,11600,3.43847,-3.9945,2382.389667,0.595597417,-11.095833,-0.00201,5.520314925
910,11610,3.4364,-3.99485,2371.292861,0.592823215,-11.096806,-0.00207,5.360775845
920,11620,3.43417,-3.9948,2360.196194,0.590049049,-11.096667,-0.00223,4.976083857
930,11630,3.43194,-3.99475,2349.099667,0.587274917,-11.096527,-0.00223,4.976021076
940,11640,3.42974,-3.99494,2338.002611,0.584500653,-11.097056,-0.0022,5.044116364
950,11650,3.42766,-3.9947,2326.906222,0.581726556,-11.096389,-0.00208,5.334802404
960,11660,3.42551,-3.99449,2315.810417,0.578952604,-11.095805,-0.00215,5.160839535
970,11670,3.42329,-3.99481,2304.713722,0.576178431,-11.096695,-0.00222,4.998511261
980,11680,3.4212,-3.9948,2293.617056,0.573404264,-11.096666,-0.00209,5.309409569
990,11690,3.41895,-3.99461,2282.520917,0.570630229,-11.096139,-0.00225,4.931617333
1000,11700,3.41681,-3.99466,2271.424639,0.56785616,-11.096278,-0.00214,5.185176636
1010,11710,3.41473,-3.99475,2260.328111,0.565082028,-11.096528,-0.00208,5.334869231
1020,11720,3.41233,-3.99469,2249.23175,0.562307938,-11.096361,-0.0024,4.62348375
1030,11730,3.41019,-3.99497,2238.134611,0.559533653,-11.097139,-0.00214,5.185578972
1040,11740,3.40803,-3.9947,2227.038222,0.556759556,-11.096389,-0.00216,5.13721713
1050,11750,3.40593,-3.9946,2215.942111,0.553985528,-11.096111,-0.0021,5.283862381
1060,11760,3.40366,-3.99483,2204.845361,0.55121134,-11.09675,-0.00227,4.888436123
1070,11770,3.40135,-3.9947,2193.748972,0.548437243,-11.096389,-0.00231,4.803631602
1080,11780,3.39919,-3.99476,2182.652417,0.545663104,-11.096555,-0.00216,5.137293981
1090,11790,3.39697,-3.99478,2171.555806,0.542888951,-11.096611,-0.00222,4.998473423
1100,11800,3.39462,-3.99498,2160.458639,0.54011466,-11.097167,-0.00235,4.722198723
1110,11810,3.39215,-3.99475,2149.362111,0.537340528,-11.096528,-0.00247,4.492521457
1120,11820,3.38986,-3.9948,2138.265444,0.534566361,-11.096667,-0.00229,4.845706114
1130,11830,3.38754,-3.99479,2127.168806,0.531792201,-11.096638,-0.00232,4.783033621
1140,11840,3.38533,-3.99481,2116.072111,0.529018028,-11.096695,-0.00221,5.021128959
1150,11850,3.38285,-3.99481,2104.975417,0.526243854,-11.096694,-0.00248,4.474473387
1160,11860,3.38022,-3.99483,2093.878667,0.523469667,-11.09675,-0.00263,4.219296578
1170,11870,3.37782,-3.9946,2082.782556,0.520695639,-11.096111,-0.0024,4.623379583
1180,11880,3.37536,-3.99488,2071.685667,0.517921417,-11.096889,-0.00246,4.510930488
1190,11890,3.37269,-3.99478,2060.589056,0.515147264,-11.096611,-0.00267,4.156034082
1200,11900,3.37017,-3.99457,2049.493028,0.512373257,-11.096028,-0.00252,4.403185714
1210,11910,3.36769,-3.99491,2038.396056,0.509599014,-11.096972,-0.00248,4.474585484
1220,11920,3.36518,-3.99478,2027.299444,0.506824861,-11.096612,-0.00251,4.420960956
1230,11930,3.36259,-3.99472,2016.203,0.50405075,-11.096444,-0.00259,4.284341313
1240,11940,3.36013,-3.9946,2005.106889,0.501276722,-11.096111,-0.00246,4.510614228
1250,11950,3.35769,-3.99478,1994.010278,0.498502569,-11.096611,-0.00244,4.547791393
1260,11960,3.35521,-3.99485,1982.913472,0.495728368,-11.096806,-0.00248,4.474518548
1270,11970,3.35264,-3.99499,1971.816278,0.492954069,-11.097194,-0.00257,4.317974319
1280,11980,3.35003,-3.99487,1960.719417,0.490179854,-11.096861,-0.00261,4.251670881
1290,11990,3.34736,-3.99482,1949.622694,0.487405674,-11.096723,-0.00267,4.15607603
1300,12000,3.34486,-3.99485,1938.525889,0.484631472,-11.096805,-0.0025,4.438722
1310,12010,3.34232,-3.99468,1927.429556,0.481857389,-11.096333,-0.00254,4.368635039
1320,12020,3.3396,-3.99474,1916.333056,0.479083264,-11.0965,-0.00272,4.079595588
1330,12030,3.33696,-3.99465,1905.236806,0.476309201,-11.09625,-0.00264,4.203125
1340,12040,3.33441,-3.99463,1894.140611,0.473535153,-11.096195,-0.00255,4.35144902
1350,12050,3.33188,-3.99476,1883.044056,0.470761014,-11.096555,-0.00253,4.385990119
1360,12060,3.32912,-3.99483,1871.947306,0.467986826,-11.09675,-0.00276,4.020561594
1370,12070,3.32643,-3.99482,1860.850583,0.465212646,-11.096723,-0.00269,4.125175836
1380,12080,3.32346,-3.9947,1849.754194,0.462438549,-11.096389,-0.00297,3.736157912
1390,12090,3.32071,-3.99462,1838.658028,0.459664507,-11.096166,-0.00275,4.034969455
1400,12100,3.31782,-3.99496,1827.560917,0.456890229,-11.097111,-0.00289,3.839830796
1410,12110,3.31502,-3.99482,1816.464194,0.454116049,-11.096723,-0.0028,3.963115357
1420,12120,3.31181,-3.99482,1805.367472,0.451341868,-11.096722,-0.00321,3.456922741
1430,12130,3.30889,-3.99496,1794.270361,0.44856759,-11.097111,-0.00292,3.800380479
1440,12140,3.30576,-3.99464,1783.174139,0.445793535,-11.096222,-0.00313,3.54511885
1450,12150,3.30287,-3.9948,1772.077472,0.443019368,-11.096667,-0.00289,3.839677163
1460,12160,3.2998,-3.99481,1760.980778,0.440245194,-11.096694,-0.00307,3.614558306
1470,12170,3.29669,-3.99472,1749.884333,0.437471083,-11.096445,-0.00311,3.567988746
1480,12180,3.2937,-3.99483,1738.787583,0.434696896,-11.09675,-0.00299,3.711287625
1490,12190,3.29051,-3.99486,1727.69075,0.431922688,-11.096833,-0.00319,3.478631034
1500,12200,3.28728,-3.99483,1716.594,0.4291485,-11.09675,-0.00323,3.435526316
1510,12210,3.28438,-3.99487,1705.497139,0.426374285,-11.096861,-0.0029,3.826503793
1520,12220,3.28106,-3.99481,1694.400444,0.423600111,-11.096695,-0.00332,3.342378012
1530,12230,3.27796,-3.99478,1683.303833,0.420825958,-11.096611,-0.0031,3.579551935
1540,12240,3.27463,-3.99476,1672.207278,0.418051819,-11.096555,-0.00333,3.332298799
1550,12250,3.27157,-3.99476,1661.110722,0.415277681,-11.096556,-0.00306,3.62632549
1560,12260,3.26854,-3.9947,1650.014333,0.412503583,-11.096389,-0.00303,3.662174587
1570,12270,3.26568,-3.99477,1638.91775,0.409729438,-11.096583,-0.00286,3.879924126
1580,12280,3.26247,-3.99476,1627.821194,0.406955299,-11.096556,-0.00321,3.456871028
1590,12290,3.25932,-3.99463,1616.725,0.40418125,-11.096194,-0.00315,3.52260127
1600,12300,3.25621,-3.99464,1605.628778,0.401407194,-11.096222,-0.00311,3.567917042
1610,12310,3.25324,-3.99475,1594.53225,0.398633063,-11.096528,-0.00297,3.736204714
1620,12320,3.25009,-3.99481,1583.435556,0.395858889,-11.096694,-0.00315,3.52276
1630,12330,3.24698,-3.99478,1572.338944,0.393084736,-11.096612,-0.00311,3.568042444
1640,12340,3.24407,-3.99499,1561.24175,0.390310438,-11.097194,-0.00291,3.813468729
1650,12350,3.2411,-3.9948,1550.145083,0.387536271,-11.096667,-0.00297,3.736251515
1660,12360,3.23806,-3.99477,1539.0485,0.384762125,-11.096583,-0.00304,3.650191776
1670,12370,3.23536,-3.9947,1527.952111,0.381988028,-11.096389,-0.0027,4.109773704
1680,12380,3.23262,-3.99475,1516.855583,0.379213896,-11.096528,-0.00274,4.049827737
1690,12390,3.22973,-3.99476,1505.759028,0.376439757,-11.096555,-0.00289,3.839638408
1700,12400,3.22683,-3.99475,1494.6625,0.373665625,-11.096528,-0.0029,3.826388966
1710,12410,3.224,-3.99468,1483.566167,0.370891542,-11.096333,-0.00283,3.920965724
1720,12420,3.2212,-3.99491,1472.469194,0.368117299,-11.096973,-0.0028,3.963204643
1730,12430,3.2184,-3.99474,1461.372694,0.365343174,-11.0965,-0.0028,3.963035714
1740,12440,3.21555,-3.99484,1450.275917,0.362568979,-11.096777,-0.00285,3.893605965
1750,12450,3.21284,-3.9948,1439.17925,0.359794813,-11.096667,-0.00271,4.09471107
1760,12460,3.21022,-3.99455,1428.083278,0.357020819,-11.095972,-0.00262,4.235103817
1770,12470,3.20745,-3.99476,1416.986722,0.354246681,-11.096556,-0.00277,4.005976895
1780,12480,3.20509,-3.99488,1405.889833,0.351472458,-11.096889,-0.00236,4.70207161
1790,12490,3.20261,-3.99464,1394.793611,0.348698403,-11.096222,-0.00248,4.474283065
1800,12500,3.19997,-3.99472,1383.697167,0.345924292,-11.096444,-0.00264,4.203198485
1810,12510,3.19733,-3.99475,1372.600639,0.34315016,-11.096528,-0.00264,4.203230303
1820,12520,3.19481,-3.99483,1361.503889,0.340375972,-11.09675,-0.00252,4.403472222
1830,12530,3.19219,-3.99457,1350.407861,0.337601965,-11.096028,-0.00262,4.235125191
1840,12540,3.18965,-3.99474,1339.311361,0.33482784,-11.0965,-0.00254,4.368700787
1850,12550,3.187,-3.99464,1328.215139,0.332053785,-11.096222,-0.00265,4.187253585
1860,12560,3.18447,-3.99489,1317.118222,0.329279556,-11.096917,-0.00253,4.386133202
1870,12570,3.18195,-3.99484,1306.021444,0.326505361,-11.096778,-0.00252,4.403483333
1880,12580,3.17936,-3.99478,1294.924833,0.323731208,-11.096611,-0.00259,4.284405792
1890,12590,3.17706,-3.9949,1283.827889,0.320956972,-11.096944,-0.0023,4.824758261
1900,12600,3.17478,-3.9948,1272.731222,0.318182806,-11.096667,-0.00228,4.866959211
1910,12610,3.17221,-3.99454,1261.635278,0.315408819,-11.095944,-0.00257,4.317487938
1920,12620,3.16973,-3.99486,1250.538444,0.312634611,-11.096834,-0.00248,4.474529839
1930,12630,3.16738,-3.99461,1239.442306,0.309860576,-11.096138,-0.00235,4.721760851
1940,12640,3.16483,-3.99473,1228.345833,0.307086458,-11.096473,-0.00255,4.351558039
1950,12650,3.16241,-3.99468,1217.2495,0.304312375,-11.096333,-0.00242,4.58526157
1960,12660,3.16019,-3.99474,1206.153,0.30153825,-11.0965,-0.00222,4.998423423
1970,12670,3.15769,-3.99482,1195.056278,0.298764069,-11.096722,-0.0025,4.4386888
1980,12680,3.15552,-3.99471,1183.959861,0.295989965,-11.096417,-0.00217,5.113556221
1990,12690,3.15316,-3.99484,1172.863083,0.293215771,-11.096778,-0.00236,4.702024576
2000,12700,3.15096,-3.99478,1161.766472,0.290441618,-11.096611,-0.0022,5.043914091
2010,12710,3.14873,-3.99476,1150.669917,0.287667479,-11.096555,-0.00223,4.976033632
2020,12720,3.14639,-3.99474,1139.573417,0.284893354,-11.0965,-0.00234,4.742094017
2030,12730,3.14397,-3.99472,1128.476972,0.282119243,-11.096445,-0.00242,4.585307851
2040,12740,3.14146,-3.99476,1117.380417,0.279345104,-11.096555,-0.00251,4.420938247
2050,12750,3.13904,-3.99475,1106.283889,0.276570972,-11.096528,-0.00242,4.585342149
2060,12760,3.13653,-3.99468,1095.187556,0.273796889,-11.096333,-0.00251,4.420849801
2070,12770,3.13385,-3.99477,1084.090972,0.271022743,-11.096584,-0.00268,4.140516418
2080,12780,3.13142,-3.99477,1072.994389,0.268248597,-11.096583,-0.00243,4.566495062
2090,12790,3.1288,-3.99472,1061.897944,0.265474486,-11.096445,-0.00262,4.235284351
2100,12800,3.12592,-3.99476,1050.801389,0.262700347,-11.096555,-0.00288,3.852970486
2110,12810,3.12362,-3.99468,1039.705056,0.259926264,-11.096333,-0.0023,4.824492609
2120,12820,3.12104,-3.99467,1028.60875,0.257152188,-11.096306,-0.00258,4.300893798
2130,12830,3.11832,-3.99469,1017.512389,0.254378097,-11.096361,-0.00272,4.079544485
2140,12840,3.11559,-3.99466,1006.416111,0.251604028,-11.096278,-0.00273,4.064570696
2150,12850,3.11277,-3.99457,995.3200833,0.248830021,-11.0960277,-0.00282,3.934761596
2160,12860,3.10997,-3.99454,984.2241389,0.246056035,-11.0959444,-0.0028,3.962837286
2170,12870,3.10724,-3.99456,973.1281389,0.243282035,-11.096,-0.00273,4.064468864
2180,12880,3.10429,-3.99486,962.0313056,0.240507826,-11.0968333,-0.00295,3.761638407
2190,12890,3.10146,-3.99467,950.935,0.23773375,-11.0963056,-0.00283,3.920956042
2200,12900,3.09866,-3.99483,939.83825,0.234959563,-11.09675,-0.0028,3.963125
2210,12910,3.09569,-3.99471,928.7418333,0.232185458,-11.0964167,-0.00297,3.736167239
2220,12920,3.09294,-3.9948,917.6451667,0.229411292,-11.0966666,-0.00275,4.035151491
2230,12930,3.09026,-3.99473,906.5486944,0.226637174,-11.0964723,-0.00268,4.140474739
2240,12940,3.08723,-3.99466,895.4524167,0.223863104,-11.0962777,-0.00303,3.662137855
2250,12950,3.08439,-3.99474,884.3559167,0.221088979,-11.0965,-0.00284,3.90721831
2260,12960,3.08142,-3.9949,873.2589722,0.218314743,-11.0969445,-0.00297,3.736344949
2270,12970,3.07845,-3.99471,862.1625556,0.215540639,-11.0964166,-0.00297,3.736167205
2280,12980,3.0755,-3.99475,851.0660278,0.212766507,-11.0965278,-0.00295,3.761534847
2290,12990,3.07242,-3.9948,839.9693611,0.20999234,-11.0966667,-0.00308,3.602813864
2300,13000,3.06932,-3.99466,828.8730833,0.207218271,-11.0962778,-0.0031,3.579444452
2310,13010,3.06615,-3.9948,817.7764167,0.204444104,-11.0966666,-0.00317,3.500525741
2320,13020,3.06295,-3.99477,806.6798333,0.201669958,-11.0965834,-0.0032,3.467682312
2330,13030,3.05998,-3.9947,795.5834444,0.198895861,-11.0963889,-0.00297,3.736157879
2340,13040,3.05706,-3.99469,784.4870833,0.196121771,-11.0963611,-0.00292,3.800123664
2350,13050,3.05365,-3.99462,773.3909167,0.193347729,-11.0961666,-0.00341,3.254007801
2360,13060,3.05052,-3.99484,762.2941389,0.190573535,-11.0967778,-0.00313,3.545296422
2370,13070,3.04723,-3.9947,751.19775,0.187799438,-11.0963889,-0.00329,3.372762584
2380,13080,3.0443,-3.99449,740.1019444,0.185025486,-11.0958056,-0.00293,3.786964369
2390,13090,3.04111,-3.99441,729.0063611,0.18225159,-11.0955833,-0.00319,3.478239279
2400,13100,3.03808,-3.99468,717.9100278,0.179477507,-11.0963333,-0.00303,3.662156205
2410,13110,3.03493,-3.99457,706.814,0.1767035,-11.0960278,-0.00315,3.522548508
2420,13120,3.03181,-3.99465,695.71775,0.173929438,-11.09625,-0.00312,3.556490385
2430,13130,3.02874,-3.99461,684.6216111,0.171155403,-11.0961389,-0.00307,3.614377492
2440,13140,3.02559,-3.99483,673.5248611,0.168381215,-11.09675,-0.00315,3.522777778
2450,13150,3.02289,-3.99465,662.4286111,0.165607153,-11.09625,-0.0027,4.109722222
2460,13160,3.0196,-3.99461,651.3324722,0.162833118,-11.0961389,-0.00329,3.372686596
2470,13170,3.01636,-3.99452,640.2365833,0.160059146,-11.0958889,-0.00324,3.424657068
2480,13180,3.01313,-3.99474,629.1400833,0.157285021,-11.0965,-0.00323,3.435448916
2490,13190,3.00983,-3.99464,618.0438611,0.154510965,-11.0962222,-0.0033,3.362491576
2500,13200,3.00646,-3.99457,606.9478333,0.151736958,-11.0960278,-0.00337,3.292589852
2510,13210,3.00309,-3.99483,595.8510833,0.148962771,-11.09675,-0.00337,3.292804154
2520,13220,2.99965,-3.99477,584.7545,0.146188625,-11.0965833,-0.00344,3.225750959
2530,13230,2.99645,-3.99475,573.6579722,0.143414493,-11.0965278,-0.0032,3.467664937
2540,13240,2.99302,-3.99488,562.5610833,0.140640271,-11.0968889,-0.00343,3.235244577
2550,13250,2.98972,-3.99463,551.4648889,0.137866222,-11.0961944,-0.0033,3.362483152
2560,13260,2.98619,-3.99466,540.3686111,0.135092153,-11.0962778,-0.00353,3.143421473
2570,13270,2.98291,-3.9944,529.2730556,0.132318264,-11.0955555,-0.00328,3.382791311
2580,13280,2.97928,-3.99502,518.1757778,0.129543944,-11.0972778,-0.00363,3.057101322
2590,13290,2.97579,-3.99473,507.0793056,0.126769826,-11.0964722,-0.00349,3.179504928
2600,13300,2.97229,-3.99468,495.9829722,0.123995743,-11.0963334,-0.0035,3.170380971
2610,13310,2.96867,-3.99469,484.8866111,0.121221653,-11.0963611,-0.00362,3.065293122
2620,13320,2.96501,-3.99467,473.7903056,0.118447576,-11.0963055,-0.00366,3.031777459
2630,13330,2.96134,-3.99463,462.6941111,0.115673528,-11.0961945,-0.00367,3.02348624
2640,13340,2.95761,-3.99468,451.5977778,0.112899444,-11.0963333,-0.00373,2.974888284
2650,13350,2.95368,-3.99458,440.5017222,0.110125431,-11.0960556,-0.00393,2.823423817
2660,13360,2.95002,-3.99467,429.4054167,0.107351354,-11.0963055,-0.00366,3.031777459
2670,13370,2.94653,-3.99477,418.3088333,0.104577208,-11.0965834,-0.00349,3.179536791
2680,13380,2.94263,-3.9947,407.2124444,0.101803111,-11.0963889,-0.0039,2.845227923
2690,13390,2.93839,-3.99458,396.1163889,0.099029097,-11.0960555,-0.00424,2.616994222
2700,13400,2.93415,-3.99462,385.0202222,0.096255056,-11.0961667,-0.00424,2.617020448
2710,13410,2.92987,-3.99476,373.9236667,0.093480917,-11.0965555,-0.00428,2.592653154
2720,13420,2.92537,-3.99467,362.8273611,0.09070684,-11.0963056,-0.0045,2.465845689
2730,13430,2.9207,-3.99455,351.7313889,0.087932847,-11.0959722,-0.00467,2.376011178
2740,13440,2.91604,-3.99457,340.6353611,0.08515884,-11.0960278,-0.00466,2.381121845
2750,13450,2.91102,-3.99486,329.5385278,0.082384632,-11.0968333,-0.00502,2.210524562
2760,13460,2.9059,-3.99471,318.4421111,0.079610528,-11.0964167,-0.00512,2.167268887
2770,13470,2.90085,-3.99471,307.3456944,0.076836424,-11.0964167,-0.00505,2.197310238
2780,13480,2.89548,-3.99476,296.2491389,0.074062285,-11.0965555,-0.00537,2.066397672
2790,13490,2.88963,-3.99469,285.1527778,0.071288194,-11.0963611,-0.00585,1.896813863
2800,13500,2.88381,-3.99476,274.0562222,0.068514056,-11.0965556,-0.00582,1.906624674
2810,13510,2.87718,-3.9948,262.9595556,0.065739889,-11.0966666,-0.00663,1.67370537
2820,13520,2.87042,-3.99466,251.8632778,0.062965819,-11.0962778,-0.00676,1.641461213
2830,13530,2.86328,-3.99477,240.7666944,0.060191674,-11.0965834,-0.00714,1.554143333
2840,13540,2.85579,-3.99465,229.6704444,0.057417611,-11.09625,-0.00749,1.4814753
2850,13550,2.84776,-3.99465,218.5741944,0.054643549,-11.09625,-0.00803,1.381849315
2860,13560,2.83951,-3.99466,207.4779167,0.051869479,-11.0962777,-0.00825,1.345003358
2870,13570,2.83064,-3.99455,196.3819444,0.049095486,-11.0959723,-0.00887,1.250955163
2880,13580,2.82179,-3.99477,185.2853611,0.04632134,-11.0965833,-0.00885,1.25385122
2890,13590,2.81255,-3.99482,174.1886389,0.04354716,-11.0967222,-0.00924,1.200943961
2900,13600,2.80206,-3.99468,163.0923056,0.040773076,-11.0963333,-0.01049,1.057801077
2910,13610,2.79105,-3.99466,151.9960278,0.037999007,-11.0962778,-0.01101,1.007836312
2920,13620,2.77921,-3.99457,140.9,0.035225,-11.0960278,-0.01184,0.93716451
2930,13630,2.76635,-3.99467,129.8036944,0.032450924,-11.0963056,-0.01286,0.862854246
2940,13640,2.7527,-3.99475,118.7071667,0.029676792,-11.0965277,-0.01365,0.812932432
2950,13650,2.73805,-3.9946,107.6110556,0.026902764,-11.0961111,-0.01465,0.757413727
2960,13660,2.72201,-3.99476,96.5145,0.024128625,-11.0965556,-0.01604,0.691805212
2970,13670,2.70432,-3.99463,85.41830556,0.021354576,-11.09619444,-0.01769,0.627258024
2980,13680,2.68492,-3.9946,74.32219444,0.018580549,-11.09611112,-0.0194,0.571964491
2990,13690,2.66447,-3.99517,63.2245,0.015806125,-11.09769444,-0.02045,0.542674545
3000,13700,2.64187,-3.99468,52.12816667,0.013032042,-11.09633333,-0.0226,0.4909882
3010,13710,2.61444,-3.99467,41.03186111,0.010257965,-11.09630556,-0.02743,0.404531738
3020,13720,2.58296,-3.99448,29.93608333,0.007484021,-11.09577778,-0.03148,0.352470705
3030,13730,2.54599,-3.99457,18.84005556,0.004710014,-11.09602777,-0.03697,0.300135996
3040,13736,2.49836,-3.99451,7.744194444,0.001936049,-11.09586112,-0.04763,0.232959503

File: data/efset21700_procress/N15_-15_dc_2.csv
time,actual time,voltage,current,capacity,SoC,dQ,dv,ICA
0,11893,4.12605,-0.00107589,3178,0.7945,,,
10,11903,3.67944,-3.99494,3178,0.7945,,,
20,11913,3.65518,-3.99486,3166.903167,0.791725792,-11.096833,-0.02426,0.457412737
30,11923,3.63967,-3.99491,3155.806194,0.788951549,-11.096973,-0.01551,0.715472147
40,11933,3.62832,-3.99498,3144.709028,0.786177257,-11.097166,-0.01135,0.977723877
50,11943,3.61913,-3.99504,3133.611694,0.783402924,-11.097334,-0.00919,1.207544505
60,11953,3.61145,-3.99481,3122.515,0.78062875,-11.096694,-0.00768,1.444882031
70,11963,3.60476,-3.99487,3111.418139,0.777854535,-11.096861,-0.00669,1.658723617
80,11973,3.59937,-3.99475,3100.321611,0.775080403,-11.096528,-0.00539,2.058725046
90,11983,3.59446,-3.99479,3089.224972,0.772306243,-11.096639,-0.00491,2.260007943
100,11993,3.58987,-3.99489,3078.128056,0.769532014,-11.096916,-0.00459,2.417628758
110,12003,3.58586,-3.9947,3067.031667,0.766757917,-11.096389,-0.00401,2.767179302
120,12013,3.58186,-3.99476,3055.935111,0.763983778,-11.096556,-0.004,2.774139
130,12023,3.57841,-3.99494,3044.838056,0.761209514,-11.097055,-0.00345,3.216537681
140,12033,3.57508,-3.99484,3033.741278,0.758435319,-11.096778,-0.00333,3.332365766
150,12043,3.57187,-3.99479,3022.644639,0.75566116,-11.096639,-0.00321,3.456896885
160,12053,3.56886,-3.99501,3011.547389,0.752886847,-11.09725,-0.00301,3.68679402
170,12063,3.56578,-3.99479,3000.45075,0.750112688,-11.096639,-0.00308,3.60280487
180,12073,3.56272,-3.99488,2989.353861,0.747338465,-11.096889,-0.00306,3.626434314
190,12083,3.55992,-3.99489,2978.256944,0.744564236,-11.096917,-0.0028,3.963184643
200,12093,3.55717,-3.99474,2967.160444,0.741790111,-11.0965,-0.00275,4.035090909
210,12103,3.55401,-3.9949,2956.0635,0.739015875,-11.096944,-0.00316,3.511691139
220,12113,3.55106,-3.99485,2944.966694,0.736241674,-11.096806,-0.00295,3.761629153
230,12123,3.54811,-3.99488,2933.869806,0.733467451,-11.096888,-0.00295,3.761656949
240,12133,3.54498,-3.99479,2922.773167,0.730693292,-11.096639,-0.00313,3.545252077
250,12143,3.54204,-3.99479,2911.676528,0.727919132,-11.096639,-0.00294,3.774367007
260,12153,3.53898,-3.99492,2900.579528,0.725144882,-11.097,-0.00306,3.626470588
270,12163,3.53596,-3.99494,2889.482472,0.722370618,-11.097056,-0.00302,3.674521854
280,12173,3.53271,-3.99471,2878.386056,0.719596514,-11.096416,-0.00325,3.414281846
290,12183,3.52971,-3.99492,2867.289056,0.716822264,-11.097,-0.003,3.699
300,12193,3.52673,-3.99484,2856.192278,0.714048069,-11.096778,-0.00298,3.723751007
310,12203,3.52379,-3.99489,2845.095361,0.71127384,-11.096917,-0.00294,3.774461565
320,12213,3.52063,-3.99497,2833.998222,0.708499556,-11.097139,-0.00316,3.511752848
330,12223,3.51751,-3.99487,2822.901361,0.70572534,-11.096861,-0.00312,3.556686218
340,12233,3.51434,-3.99486,2811.804528,0.702951132,-11.096833,-0.00317,3.500578233
350,12243,3.51115,-3.99482,2800.707806,0.700176951,-11.096722,-0.00319,3.478596238
360,12253,3.50795,-3.99493,2789.610778,0.697402694,-11.097028,-0.0032,3.46782125
370,12263,3.50467,-3.99482,2778.514056,0.694628514,-11.096722,-0.00328,3.383146951
380,12273,3.50144,-3.99487,2767.417194,0.691854299,-11.096862,-0.00323,3.435560991
390,12283,3.49838,-3.9948,2756.320528,0.689080132,-11.096666,-0.00306,3.626361438
400,12293,3.4953,-3.99475,2745.224,0.686306,-11.096528,-0.00308,3.602768831
410,12303,3.49249,-3.99491,2734.127028,0.683531757,-11.096972,-0.00281,3.949100356
420,12313,3.48959,-3.99482,2723.030306,0.680757576,-11.096722,-0.0029,3.826455862
430,12323,3.48659,-3.99478,2711.933694,0.677983424,-11.096612,-0.003,3.698870667
440,12333,3.48357,-3.99505,2700.836333,0.675209083,-11.097361,-0.00302,3.674622848
450,12343,3.48084,-3.99496,2689.739222,0.672434806,-11.097111,-0.00273,4.064875824
460,12353,3.478,-3.99497,2678.642083,0.669660521,-11.097139,-0.00284,3.90744331
470,12363,3.47509,-3.99472,2667.545639,0.66688641,-11.096444,-0.00291,3.813210997
480,12373,3.4723,-3.99493,2656.448611,0.664112153,-11.097028,-0.00279,3.977429391
490,12383,3.46967,-3.99457,2645.352583,0.661338146,-11.096028,-0.00263,4.219022053
500,12393,3.46725,-3.99476,2634.256028,0.658564007,-11.096555,-0.00242,4.585353306
510,12403,3.46478,-3.99464,2623.159806,0.655789951,-11.096222,-0.00247,4.492397571
520,12413,3.46256,-3.9948,2612.063139,0.653015785,-11.096667,-0.00222,4.998498649
530,12423,3.46003,-3.99471,2600.966722,0.650241681,-11.096417,-0.00253,4.385935573
540,12433,3.45788,-3.9948,2589.870056,0.647467514,-11.096666,-0.00215,5.16124
550,12443,3.45563,-3.99469,2578.773694,0.644693424,-11.096362,-0.00225,4.931716444
560,12453,3.4535,-3.99476,2567.677139,0.641919285,-11.096555,-0.00213,5.209650235
570,12463,3.45138,-3.99471,2556.580722,0.639145181,-11.096417,-0.00212,5.234158962
580,12473,3.44927,-3.99478,2545.484111,0.636371028,-11.096611,-0.00211,5.259057346
590,12483,3.4472,-3.99466,2534.387833,0.633596958,-11.096278,-0.00207,5.360520773
600,12493,3.44527,-3.99469,2523.291472,0.630822868,-11.096361,-0.00193,5.749409845
610,12503,3.44344,-3.99478,2512.194861,0.628048715,-11.096611,-0.00183,6.063721858
620,12513,3.44159,-3.9948,2501.098194,0.625274549,-11.096667,-0.00185,5.998198378
630,12523,3.43979,-3.99489,2490.001278,0.622500319,-11.096916,-0.0018,6.164953333
640,12533,3.43824,-3.99486,2478.904444,0.619726111,-11.096834,-0.00155,7.159247742
650,12543,3.43647,-3.9949,2467.8075,0.616951875,-11.096944,-0.00177,6.269459887
660,12553,3.43485,-3.99476,2456.710944,0.614177736,-11.096556,-0.00162,6.849725926
670,12563,3.43314,-3.99489,2445.614028,0.611403507,-11.096916,-0.00171,6.489424561
680,12573,3.43146,-3.9949,2434.517083,0.608629271,-11.096945,-0.00168,6.605324405
690,12583,3.42984,-3.99496,2423.419972,0.605854993,-11.097111,-0.00162,6.850068519
700,12593,3.42833,-3.99477,2412.323389,0.603080847,-11.096583,-0.00151,7.348730464
710,12603,3.42678,-3.99485,2401.226583,0.600306646,-11.096806,-0.00155,7.159229677
720,12613,3.42531,-3.99467,2390.130278,0.597532569,-11.096305,-0.00147,7.548506803
730,12623,3.4239,-3.99477,2379.033694,0.594758424,-11.096584,-0.00141,7.86991773
740,12633,3.4224,-3.9948,2367.937028,0.591984257,-11.096666,-0.0015,7.397777333
750,12643,3.42089,-3.99497,2356.839889,0.589209972,-11.097139,-0.00151,7.349098675
760,12653,3.4192,-3.99478,2345.743278,0.586435819,-11.096611,-0.00169,6.566042012
770,12663,3.41762,-3.9948,2334.646611,0.583661653,-11.096667,-0.00158,7.023206962
780,12673,3.41585,-3.99479,2323.549972,0.580887493,-11.096639,-0.00177,6.269287571
790,12683,3.414,-3.99491,2312.453,0.57811325,-11.096972,-0.00185,5.998363243
800,12693,3.41206,-3.99494,2301.355944,0.575338986,-11.097056,-0.00194,5.720131959
810,12703,3.41039,-3.99479,2290.259306,0.572564826,-11.096638,-0.00167,6.644693413
820,12713,3.40835,-3.99463,2279.163111,0.569790778,-11.096195,-0.00204,5.439311275
830,12723,3.40654,-3.99479,2268.066472,0.567016618,-11.096639,-0.00181,6.130739779
840,12733,3.40444,-3.9949,2256.969528,0.564242382,-11.096944,-0.0021,5.284259048
850,12743,3.40222,-3.99479,2245.872889,0.561468222,-11.096639,-0.00222,4.998486036
860,12753,3.40022,-3.99484,2234.776111,0.558694028,-11.096778,-0.002,5.548389
870,12763,3.39804,-3.99483,2223.679361,0.55591984,-11.09675,-0.00218,5.090252294
880,12773,3.39571,-3.99475,2212.582833,0.553145708,-11.096528,-0.00233,4.762458369
890,12783,3.39344,-3.99465,2201.486583,0.550371646,-11.09625,-0.00227,4.888215859
900,12793,3.39103,-3.9948,2190.389917,0.547597479,-11.096666,-0.00241,4.604425726
910,12803,3.38866,-3.99499,2179.292722,0.544823181,-11.097195,-0.00237,4.682360759
920,12813,3.38622,-3.99464,2168.1965,0.542049125,-11.096222,-0.00244,4.547631967
930,12823,3.38358,-3.99496,2157.099389,0.539274847,-11.097111,-0.00264,4.203451136
940,12833,3.38112,-3.99483,2146.002639,0.53650066,-11.09675,-0.00246,4.510873984
950,12843,3.37851,-3.99479,2134.906,0.5337265,-11.096639,-0.00261,4.251585824
960,12853,3.37593,-3.99495,2123.808917,0.530952229,-11.097083,-0.00258,4.301194961
970,12863,3.3734,-3.99455,2112.712944,0.528178236,-11.095973,-0.00253,4.385760079
980,12873,3.37084,-3.99483,2101.616194,0.525404049,-11.09675,-0.00256,4.334667969
990,12883,3.36811,-3.99486,2090.519361,0.52262984,-11.096833,-0.00273,4.064773993
1000,12893,3.36546,-3.99464,2079.423139,0.519855785,-11.096222,-0.00265,4.187253585
1010,12903,3.36287,-3.99483,2068.326389,0.517081597,-11.09675,-0.00259,4.284459459
1020,12913,3.36008,-3.99476,2057.229833,0.514307458,-11.096556,-0.00279,3.977260215
1030,12923,3.35734,-3.99479,2046.133194,0.511533299,-11.096639,-0.00274,4.049868248
1040,12933,3.35471,-3.99492,2035.036194,0.508759049,-11.097,-0.00263,4.219391635
1050,12943,3.3519,-3.99466,2023.939917,0.505984979,-11.096277,-0.00281,3.948853025
1060,12953,3.34933,-3.99469,2012.843556,0.503210889,-11.096361,-0.00257,4.317650195
1070,12963,3.3465,-3.99492,2001.746556,0.500436639,-11.097,-0.00283,3.921201413
1080,12973,3.34389,-3.99466,1990.650278,0.497662569,-11.096278,-0.00261,4.25144751
1090,12983,3.34128,-3.99461,1979.554139,0.494888535,-11.096139,-0.00261,4.251394253
1100,12993,3.33848,-3.99463,1968.457944,0.492114486,-11.096195,-0.0028,3.962926786
1110,13003,3.33571,-3.99459,1957.361861,0.489340465,-11.096083,-0.00277,4.005806137
1120,13013,3.33299,-3.99483,1946.265111,0.486566278,-11.09675,-0.00272,4.0796875
1130,13023,3.33035,-3.99473,1935.168639,0.48379216,-11.096472,-0.00264,4.203209091
1140,13033,3.32756,-3.99462,1924.072472,0.481018118,-11.096167,-0.00279,3.977120789
1150,13043,3.32467,-3.99475,1912.975944,0.478243986,-11.096528,-0.00289,3.839629066
1160,13053,3.3219,-3.99468,1901.879611,0.475469903,-11.096333,-0.00277,4.00589639
1170,13063,3.31918,-3.99471,1890.783194,0.472695799,-11.096417,-0.00272,4.079565074
1180,13073,3.31659,-3.9947,1879.686806,0.469921701,-11.096388,-0.00259,4.284319691
1190,13083,3.31418,-3.99482,1868.590083,0.467147521,-11.096723,-0.00241,4.604449378
1200,13093,3.31133,-3.99482,1857.493361,0.46437334,-11.096722,-0.00285,3.893586667
1210,13103,3.30855,-3.99488,1846.396472,0.461599118,-11.096889,-0.00278,3.991686691
1220,13113,3.30575,-3.99482,1835.29975,0.458824938,-11.096722,-0.0028,3.963115
1230,13123,3.30306,-3.99475,1824.203222,0.456050806,-11.096528,-0.00269,4.125103346
1240,13133,3.30029,-3.99485,1813.106417,0.453276604,-11.096805,-0.00277,4.006066787
1250,13143,3.29761,-3.99481,1802.009722,0.450502431,-11.096695,-0.00268,4.140557836
1260,13153,3.29501,-3.99483,1790.912972,0.447728243,-11.09675,-0.0026,4.267980769
1270,13163,3.2921,-3.99489,1779.816056,0.444954014,-11.096916,-0.00291,3.813373196
1280,13173,3.28942,-3.99481,1768.719361,0.44217984,-11.096695,-0.00268,4.140557836
1290,13183,3.28666,-3.99488,1757.622472,0.439405618,-11.096889,-0.00276,4.020611957
1300,13193,3.28405,-3.99499,1746.525278,0.436631319,-11.097194,-0.00261,4.251798467
1310,13203,3.28146,-3.99471,1735.428861,0.433857215,-11.096417,-0.00259,4.284330888
1320,13213,3.27859,-3.99484,1724.332083,0.431083021,-11.096778,-0.00287,3.866473171
1330,13223,3.27578,-3.99479,1713.235444,0.428308861,-11.096639,-0.00281,3.948981851
1340,13233,3.27302,-3.99481,1702.13875,0.425534688,-11.096694,-0.00276,4.020541304
1350,13243,3.27035,-3.99477,1691.042167,0.422760542,-11.096583,-0.00267,4.156023596
1360,13253,3.26745,-3.99458,1679.946111,0.419986528,-11.096056,-0.0029,3.826226207
1370,13263,3.26459,-3.99466,1668.849833,0.417212458,-11.096278,-0.00286,3.879817483
1380,13273,3.26172,-3.99482,1657.753111,0.414438278,-11.096722,-0.00287,3.866453659
1390,13283,3.25886,-3.99483,1646.656361,0.41166409,-11.09675,-0.00286,3.879982517
1400,13293,3.25592,-3.99485,1635.559556,0.408889889,-11.096805,-0.00294,3.774423469
1410,13303,3.25317,-3.99467,1624.46325,0.406115813,-11.096306,-0.00275,4.035020364
1420,13313,3.25039,-3.9947,1613.366861,0.403341715,-11.096389,-0.00278,3.991506835
1430,13323,3.24746,-3.99485,1602.270056,0.400567514,-11.096805,-0.00293,3.787305461
1440,13333,3.24436,-3.99471,1591.173639,0.39779341,-11.096417,-0.0031,3.579489355
1450,13343,3.24136,-3.99469,1580.077278,0.395019319,-11.096361,-0.003,3.698787
1460,13353,3.23834,-3.99499,1568.980083,0.392245021,-11.097195,-0.00302,3.674567881
1470,13363,3.23505,-3.99477,1557.8835,0.389470875,-11.096583,-0.00329,3.372821581
1480,13373,3.23199,-3.99466,1546.787222,0.386696806,-11.096278,-0.00306,3.626234641
1490,13383,3.22871,-3.9947,1535.690833,0.383922708,-11.096389,-0.00328,3.383045427
1500,13393,3.22546,-3.99459,1524.59475,0.381148688,-11.096083,-0.00325,3.414179385
1510,13403,3.22234,-3.99455,1513.498778,0.378374694,-11.095972,-0.00312,3.556401282
1520,13413,3.21918,-3.9947,1502.402389,0.375600597,-11.096389,-0.00316,3.511515506
1530,13423,3.21614,-3.99493,1491.305361,0.37282634,-11.097028,-0.00304,3.650338158
1540,13433,3.21295,-3.99489,1480.208444,0.370052111,-11.096917,-0.00319,3.478657367
1550,13443,3.20967,-3.99474,1469.111944,0.367277986,-11.0965,-0.00328,3.383079268
1560,13453,3.20656,-3.9946,1458.015833,0.364503958,-11.096111,-0.00311,3.56788135
1570,13463,3.20329,-3.99465,1446.919583,0.361729896,-11.09625,-0.00327,3.393348624
1580,13473,3.19993,-3.99479,1435.822944,0.358955736,-11.096639,-0.00336,3.302571131
1590,13483,3.19674,-3.99475,1424.726417,0.356181604,-11.096527,-0.00319,3.47853511
1600,13493,3.19355,-3.99478,1413.629806,0.353407451,-11.096611,-0.00319,3.478561442
1610,13503,3.19044,-3.99455,1402.533833,0.350633458,-11.095973,-0.00311,3.567836977
1620,13513,3.18739,-3.9946,1391.437722,0.347859431,-11.096111,-0.00305,3.63806918
1630,13523,3.18439,-3.99484,1380.340944,0.345085236,-11.096778,-0.003,3.698926
1640,13533,3.18135,-3.99464,1369.244722,0.342311181,-11.096222,-0.00304,3.650073026
1650,13543,3.17834,-3.99481,1358.148028,0.339537007,-11.096694,-0.00301,3.686609302
1660,13553,3.17527,-3.99466,1347.05175,0.336762938,-11.096278,-0.00307,3.614422801
1670,13563,3.17229,-3.99497,1335.954611,0.333988653,-11.097139,-0.00298,3.723872148
1680,13573,3.16934,-3.99471,1324.858194,0.331214549,-11.096417,-0.00295,3.761497288
1690,13583,3.16631,-3.99475,1313.761667,0.328440417,-11.096527,-0.00303,3.662220132
1700,13593,3.16336,-3.99478,1302.665056,0.325666264,-11.096611,-0.00295,3.761563051
1710,13603,3.16036,-3.99489,1291.568139,0.322892035,-11.096917,-0.003,3.698972333
1720,13613,3.1576,-3.99484,1280.471361,0.32011784,-11.096778,-0.00276,4.020571739
1730,13623,3.15464,-3.99468,1269.375028,0.317343757,-11.096333,-0.00296,3.748761149
1740,13633,3.15183,-3.99475,1258.2785,0.314569625,-11.096528,-0.00281,3.948942349
1750,13643,3.14895,-3.99493,1247.181472,0.311795368,-11.097028,-0.00288,3.853134722
1760,13653,3.14608,-3.99487,1236.084611,0.309021153,-11.096861,-0.00287,3.866502091
1770,13663,3.14325,-3.99484,1224.987833,0.306246958,-11.096778,-0.00283,3.921122968
1780,13673,3.14056,-3.99466,1213.891556,0.303472889,-11.096277,-0.00269,4.125010037
1790,13683,3.13773,-3.99491,1202.794583,0.300698646,-11.096973,-0.00283,3.921191873
1800,13693,3.13509,-3.99471,1191.698167,0.297924542,-11.096416,-0.00264,4.203187879
1810,13703,3.13235,-3.99467,1180.601861,0.295150465,-11.096306,-0.00274,4.049746715
1820,13713,3.12966,-3.99467,1169.505556,0.292376389,-11.096305,-0.00269,4.125020446
1830,13723,3.12702,-3.99482,1158.408833,0.289602208,-11.096723,-0.00264,4.203304167
1840,13733,3.12468,-3.99471,1147.312417,0.286828104,-11.096416,-0.00234,4.74205812
1850,13743,3.12193,-3.99482,1136.215694,0.284053924,-11.096723,-0.00275,4.035172
1860,13753,3.11929,-3.99469,1125.119333,0.281279833,-11.096361,-0.00264,4.203167045
1870,13763,3.11676,-3.99479,1114.022694,0.278505674,-11.096639,-0.00253,4.38602332
1880,13773,3.11423,-3.99472,1102.92625,0.275731563,-11.096444,-0.00253,4.385946245
1890,13783,3.11156,-3.99465,1091.83,0.2729575,-11.09625,-0.00267,4.155898876
1900,13793,3.10904,-3.99468,1080.733667,0.270183417,-11.096333,-0.00252,4.403306746
1910,13803,3.10641,-3.99472,1069.637222,0.267409306,-11.096445,-0.00263,4.219180608
1920,13813,3.104,-3.99475,1058.540694,0.264635174,-11.096528,-0.00241,4.604368465
1930,13823,3.10155,-3.99458,1047.444639,0.26186116,-11.096055,-0.00245,4.529002041
1940,13833,3.09904,-3.99476,1036.348083,0.259087021,-11.096556,-0.00251,4.420938645
1950,13843,3.09674,-3.99474,1025.251583,0.256312896,-11.0965,-0.0023,4.824565217
1960,13853,3.09432,-3.99465,1014.155333,0.253538833,-11.09625,-0.00242,4.585227273
1970,13863,3.09193,-3.9949,1003.058389,0.250764597,-11.096944,-0.00239,4.643072803
1980,13873,3.08947,-3.99479,991.96175,0.247990438,-11.096639,-0.00246,4.510828862
1990,13883,3.08702,-3.99479,980.8651111,0.245216278,-11.0966389,-0.00245,4.529240367
2000,13893,3.08468,-3.99466,969.7688333,0.242442208,-11.0962778,-0.00234,4.74199906
2010,13903,3.08216,-3.99482,958.6721111,0.239668028,-11.0967222,-0.00252,4.40346119
2020,13913,3.07979,-3.99476,947.5755556,0.236893889,-11.0965555,-0.00237,4.682090928
2030,13923,3.07714,-3.9949,936.4786111,0.234119653,-11.0969445,-0.00265,4.187526226
2040,13933,3.07456,-3.99476,925.3820556,0.231345514,-11.0965555,-0.00258,4.300990504
2050,13943,3.07215,-3.99468,914.2857222,0.228571431,-11.0963334,-0.00241,4.604287718
2060,13953,3.06944,-3.99466,903.1894444,0.225797361,-11.0962778,-0.00271,4.094567454
2070,13963,3.06671,-3.99484,892.0926667,0.223023167,-11.0967777,-0.00273,4.064753736
2080,13973,3.06397,-3.99476,880.9961111,0.220249028,-11.0965556,-0.00274,4.04983781
2090,13983,3.06095,-3.99446,869.9003889,0.217475097,-11.0957222,-0.00302,3.674080199
2100,13993,3.05806,-3.99471,858.8039722,0.214700993,-11.0964167,-0.00289,3.839590554
2110,14003,3.05508,-3.99441,847.7083889,0.211927097,-11.0955833,-0.00298,3.723350101
2120,14013,3.0519,-3.99456,836.6123889,0.209153097,-11.096,-0.00318,3.489308176
2130,14023,3.0488,-3.99464,825.5161667,0.206379042,-11.0962222,-0.0031,3.579426516
2140,14033,3.0456,-3.9947,814.4197778,0.203604944,-11.0963889,-0.0032,3.467621531
2150,14043,3.04239,-3.99484,803.323,0.20083075,-11.0967778,-0.00321,3.456940125
2160,14053,3.03927,-3.99478,792.2263889,0.198056597,-11.0966111,-0.00312,3.556606122
2170,14063,3.03617,-3.99459,781.1303056,0.195282576,-11.0960833,-0.0031,3.57938171
2180,14073,3.03277,-3.9947,770.0339167,0.192508479,-11.0963889,-0.0034,3.263643794
2190,14083,3.02966,-3.9946,758.9378056,0.189734451,-11.0961111,-0.00311,3.567881383
2200,14093,3.02616,-3.99469,747.8414444,0.186960361,-11.0963612,-0.0035,3.170388914
2210,14103,3.02271,-3.99445,736.74575,0.184186438,-11.0956944,-0.00345,3.216143304
2220,14113,3.01921,-3.99467,725.6494444,0.181412361,-11.0963056,-0.0035,3.170373029
2230,14123,3.01571,-3.99462,714.5532778,0.178638319,-11.0961666,-0.0035,3.170333314
2240,14133,3.01221,-3.99455,703.4573056,0.175864326,-11.0959722,-0.0035,3.170277771
2250,14143,3.00876,-3.99491,692.3603333,0.173090083,-11.0969723,-0.00345,3.21651371
2260,14153,3.00507,-3.99481,681.2636389,0.17031591,-11.0966944,-0.00369,3.007234255
2270,14163,3.00161,-3.99478,670.1670278,0.167541757,-11.0966111,-0.00346,3.207113035
2280,14173,2.99822,-3.99478,659.0704167,0.164767604,-11.0966111,-0.00339,3.273336608
2290,14183,2.99471,-3.99453,647.9745,0.161993625,-11.0959167,-0.00351,3.161229829
2300,14193,2.99127,-3.99464,636.8782778,0.159219569,-11.0962222,-0.00344,3.225645988
2310,14203,2.98747,-3.9946,625.7821667,0.156445542,-11.0961111,-0.0038,2.920029237
2320,14213,2.9838,-3.99442,614.6865556,0.153671639,-11.0956111,-0.00367,3.023327275
2330,14223,2.98014,-3.99468,603.5902222,0.150897556,-11.0963334,-0.00366,3.031785082
2340,14233,2.97643,-3.99489,592.4933056,0.148123326,-11.0969166,-0.00371,2.991082642
2350,14243,2.97265,-3.99471,581.3968889,0.145349222,-11.0964167,-0.00378,2.935559974
2360,14253,2.96917,-3.99473,570.3004167,0.142575104,-11.0964722,-0.00348,3.188641437
2370,14263,2.96553,-3.99469,559.2040556,0.139801014,-11.0963611,-0.00364,3.048450852
2380,14273,2.96196,-3.99479,548.1074167,0.137026854,-11.0966389,-0.00357,3.108302213
2390,14283,2.95869,-3.99477,537.0108333,0.134252708,-11.0965834,-0.00327,3.393450581
2400,14293,2.95501,-3.99467,525.9145278,0.131478632,-11.0963055,-0.00368,3.015300408
2410,14303,2.9513,-3.9947,514.8181389,0.128704535,-11.0963889,-0.00371,2.990940404
2420,14314,2.94749,-3.99467,503.7218333,0.125930458,-11.0963056,-0.00381,2.912416168
2430,14324,2.94376,-3.99473,492.6253611,0.12315634,-11.0964722,-0.00373,2.974925523
2440,14334,2.93989,-3.99471,481.5289444,0.120382236,-11.0964167,-0.00387,2.867291137
2450,14344,2.93593,-3.99458,470.4328889,0.117608222,-11.0960555,-0.00396,2.802034217
2460,14354,2.93211,-3.99473,459.3364167,0.114834104,-11.0964722,-0.00382,2.904835654
2470,14364,2.92818,-3.99474,448.2399167,0.112059979,-11.0965,-0.00393,2.823536896
2480,14374,2.92438,-3.99452,437.1440278,0.109286007,-11.0958889,-0.0038,2.919970763
2490,14384,2.92059,-3.99457,426.048,0.106512,-11.0960278,-0.00379,2.927711821
2500,14394,2.9167,-3.99473,414.9515278,0.103737882,-11.0964722,-0.00389,2.852563548
2510,14404,2.91281,-3.99466,403.85525,0.100963813,-11.0962778,-0.00389,2.852513573
2520,14414,2.90873,-3.99477,392.7586667,0.098189667,-11.0965833,-0.00408,2.719750809
2530,14424,2.90463,-3.99478,381.6620556,0.095415514,-11.0966111,-0.0041,2.706490512
2540,14434,2.9004,-3.99476,370.5655,0.092641375,-11.0965556,-0.00423,2.623299196
2550,14444,2.89609,-3.99471,359.4690833,0.089867271,-11.0964167,-0.00431,2.57457464
2560,14454,2.8917,-3.99475,348.3725556,0.087093139,-11.0965277,-0.00439,2.527682847
2570,14464,2.88719,-3.99471,337.2761389,0.084319035,-11.0964167,-0.00451,2.460402816
2580,14474,2.88258,-3.99481,326.1794444,0.081544861,-11.0966945,-0.00461,2.407092082
2590,14484,2.87781,-3.99427,315.08425,0.078771062,-11.0951944,-0.00477,2.326036562
2600,14494,2.87315,-3.99456,303.98825,0.075997062,-11.096,-0.00466,2.38111588
2610,14504,2.8683,-3.9947,292.8918611,0.073222965,-11.0963889,-0.00485,2.287915237
2620,14514,2.86304,-3.99472,281.7954167,0.070448854,-11.0964444,-0.00526,2.10959019
2630,14524,2.85763,-3.99484,270.6986389,0.06767466,-11.0967778,-0.00541,2.051160407
2640,14534,2.85186,-3.99459,259.6025556,0.064900639,-11.0960833,-0.00577,1.923064697
2650,14544,2.84599,-3.99461,248.5064167,0.062126604,-11.0961389,-0.00587,1.890313271
2660,14554,2.83961,-3.99474,237.4099167,0.059352479,-11.0965,-0.00638,1.739263323
2670,14564,2.83284,-3.99484,226.3131389,0.056578285,-11.0967778,-0.00677,1.639110458
2680,14574,2.82581,-3.99458,215.2170833,0.053804271,-11.0960556,-0.00703,1.578386287
2690,14584,2.8183,-3.99454,204.1211389,0.051030285,-11.0959444,-0.00751,1.477489268
2700,14594,2.81016,-3.99479,193.0245,0.048256125,-11.0966389,-0.00814,1.363223452
2710,14604,2.80212,-3.99474,181.928,0.045482,-11.0965,-0.00804,1.380161692
2720,14614,2.79397,-3.99449,170.8321944,0.042708049,-11.0958056,-0.00815,1.36144854
2730,14624,2.78353,-3.99461,159.7360556,0.039934014,-11.0961388,-0.01044,1.062848544
2740,14634,2.77316,-3.99469,148.6396944,0.037159924,-11.0963612,-0.01037,1.070044474
2750,14644,2.76197,-3.99462,137.5435278,0.034385882,-11.0961666,-0.01119,0.991614531
2760,14654,2.74995,-3.99468,126.4471944,0.031611799,-11.0963334,-0.01202,0.923155857
2770,14664,2.73673,-3.99482,115.3504722,0.028837618,-11.0967222,-0.01322,0.839388971
2780,14674,2.72251,-3.99447,104.2547222,0.026063681,-11.09575,-0.01422,0.780291842
2790,14684,2.70683,-3.9949,93.15777778,0.023289444,-11.09694442,-0.01568,0.707713292
2800,14694,2.68958,-3.99487,82.06091667,0.020515229,-11.09686111,-0.01725,0.643296296
2810,14704,2.66928,-3.9945,70.96508333,0.017741271,-11.09583334,-0.0203,0.546592775
2820,14714,2.65023,-3.99465,59.86883333,0.014967208,-11.09625,-0.01905,0.582480315
2830,14724,2.62746,-3.99486,48.772,0.012193,-11.09683333,-0.02277,0.487344459
2840,14734,2.59985,-3.99477,37.67541667,0.009418854,-11.09658333,-0.02761,0.401904503
2850,14744,2.56851,-3.99469,26.57905556,0.006644764,-11.09636111,-0.03134,0.354063852
2860,14754,2.53124,-3.99457,15.48302778,0.003870757,-11.09602778,-0.03727,0.297720091
2870,14757,2.49878,-3.99465,4.386777778,0.001096694,-11.09625,-0.03246,0.341843808
