Repository: lifeplay2019/Battery_coldtemperature

# Battery Cold Temperature Lab 1

 This is the project file for testing the battery in cold temperature

First release in 2024/7/10

File: data/internal resistance/18650E_IR.csv
temperature,actuall time,Va,Vdc,Ia,Idc,IR,Pr,Drop,Drop100,ED,CE,AVG_D
25,47940,4.18449,3.92305,-0.00109,-3.00277,0.087097892,95.33,0,4.67,9.57268,1.0063,26.405
-10,34090,4.12054,3.75988,-0.00107,-3.003,0.120142708,78.87,16.46,21.13,7.61021,1.0051,
-15,11562,4.11957,3.75642,-0.00108,-3.00274,0.120983056,72.37,22.96,27.63,6.78551,0.9972,
-20,17739,4.11711,3.69084,-0.00107,-3.00255,0.142019937,64.96,30.37,35.04,5.84246,0.9846,
-25,6875,4.07975,3.55454,-0.00106,-3.00284,0.174966187,54.56,40.77,45.44,5.1977,0.9707,
-30,8098,4.05629,3.45375,-0.00106,-3.00249,0.200750975,47.46,47.87,52.54,4.32073,0.9937,

File: data/internal resistance/18650F_IR.csv
temperature,actuall time,Va,Vdc,Ia,Idc,IR,Pr,Drop,Drop100
25,17317,4.24011,3.79309,-0.00111,-3.39482,0.131720153,95.23,0,4.77
-10,12335,4.12855,3.50003,-0.00108,-3.39496,0.185192169,81.14,14.09,18.86
-15,7721,4.14196,3.49987,-0.00108,-3.3951,0.189182739,78.94,16.29,21.06
-20,13081,4.12917,3.44334,-0.00108,-3.39481,0.202087379,72.11,23.12,27.89
-25,4413,4.09736,3.29837,-0.00107,-3.39485,0.235427753,64.47,30.76,35.53
-30,27679,4.06346,3.12108,-0.00106,-3.39509,0.277658123,57.29,37.94,42.71

File: data/internal resistance/26650E_IR.csv
temperature,actuall time,Va,Vdc,Ia,Idc,IR,Pr,Drop,Drop100,ED,CE,AVG_D
25,31556,4.169,3.85675,-0.00109,-4.2034,0.074304371,98.5,0,1.5,14.0115,1.00609,43.3
-10,11686,4.08104,3.50771,-0.00106,-4.2032,0.136437625,67,31.5,33,9.10292,1,
-15,4124,4.03133,3.35496,-0.00105,-4.20328,0.160955017,58.5,40,41.5,7.52318,0.99656,
-20,12982,3.94316,3.13738,-0.00103,-4.20324,0.191751483,42,56.5,58,5.40652,0.98485,
-25,5128,3.91426,2.97077,-0.00102,-4.20319,0.224524472,36.3,62.2,63.7,3.49925,0.84083,
-30,211,3.87724,2.8123,-0.00101,-4.20318,0.253426206,28.9,69.6,71.1,0,0.61654,
